Repository: ruiding-uchicago/PEM_Electrolyzer

# PEM_Electrolyzer
The machine learning code file was written in jupyter notebook and saved in the corresponding format of .ipynb. To run the code, we suggest users to install Anaconda 3 in windows 10 and install the following necessary python packages with the same or higher version to set up compatible environment: Python 3.7; jupyter 1.0.0; numpy 1.20.2; pandas 1.0.1; scikit-learn 0.22.1; matplotlib 3.1.3; shap 0.39.0；seaborn 0.10.0; tensorflow-gpu 2.4.1; tensorflow-estimator 2.4.0; Keras 2.4.3; keras-metrics 1.1.0; catboost 0.23.2; lightgbm 3.2.1; xgboost 1.0.2. For training the ANN models, two GPU of GTX 2080ti equipped with i9 9900k was used.

File: Part I Data Preprocessing/database_unfilled_CD.csv (part 2 of 5)
of NSTF Electrolyzer Catalysts and Performance of NSTF Based PEM
Electrolyzers",United States,2015,100,1,1,1,75,50,100,0,0,0,0,nano-structured thin film,0,100,0,0.5,0.25,0.5,0.25,CCM,0,50,825,NSTF 3M membrane,0.09085,0.78414,2.31552,4.40564,6.4557,8.50576,0,0,0,0
"NSTF Advances for PEM Electrolysis - the Effect of Alloying on Activity
of NSTF Electrolyzer Catalysts and Performance of NSTF Based PEM
polymer electrolyte membrane water electrolyzers",Germany,2018,80,1,1,1,25,17.64,85.52915767,0,14.47084233,0,0,"Iridium oxide (Alfa Aesar, Premion, 99.99%)",0.176470588,60,0.176470588,2.2,0.8 mg cm-2 Pt,1.881641469,0.8,CCM,0,175,1100,Nafion 117,0.16304,0.57354,0.98403,1.45769,1.94888,2.47692,3,3,0,1936
"A novel catalyst coated membrane embedded with
Cs-substituted phosphotungstates for proton
exchange membrane water electrolysis",China,2014,80,1,1,1,3,1,38.48805,0,17.7521,0,1,IrO2/Sb-SnO2 oxide (in mass ratio of 1:1),0.142857143,40,0.333,0.75,0.2 mg/cm2 Pt,0.288660375,0.2,CCM,0,50,1100,nafion 212,0.09994529,0.9168177,2.00286254,3.08890738,4.17495222,5.26099706,0,0,0,0
"A novel catalyst coated membrane embedded with
Cs-substituted phosphotungstates for proton
exchange membrane water electrolysis",China,2014,80,1,1,1,3,1,38.48805,0,17.7521,0,1,IrO2/Sb-SnO2 oxide (in mass ratio of 1:1),0.142857143,40,0.333,0.75,0.2 mg/cm2 Pt,0.288660375,0.2,CCM,0,50,,Cs1.5HPA-Nafion 212,0.1879685,2.0100915,3.8322145,5.6543375,7.4764605,9.2985835,0,0,0,0
"A novel catalyst coated membrane embedded with
Cs-substituted phosphotungstates for proton
exchange membrane water electrolysis",China,2014,80,1,1,1,3,1,38.48805,0,17.7521,0,1,IrO2/Sb-SnO2 oxide (in mass ratio of 1:1),0.142857143,40,0.333,0.75,0.2 mg/cm2 Pt,0.288660375,0.2,CCM,0,50,,Cs1.5HPA-Nafion 212,0.15607603,1.56019509,2.96431415,4.36843321,5.77255227,7.17667133,0,0,0,0
"A novel catalyst coated membrane embedded with
Cs-substituted phosphotungstates for proton
exchange membrane water electrolysis",China,2014,80,1,1,1,3,1,38.48805,0,17.7521,0,1,IrO2/Sb-SnO2 oxide (in mass ratio of 1:1),0.142857143,40,0.333,0.75,0.2 mg/cm2 Pt,0.288660375,0.2,CCM,0,50,1100,nafion 212,0.05104351,0.67230878,1.72135836,2.77040794,3.81945752,4.8685071,0,0,0,0
"A novel catalyst coated membrane embedded with
Cs-substituted phosphotungstates for proton
exchange membrane water electrolysis",China,2014,80,1,1,1,3,1,38.48805,0,17.7521,0,1,IrO2/Sb-SnO2 oxide (in mass ratio of 1:1),0.111111111,40,0.333,0.75,0.2 mg/cm2 Pt,0.288660375,0.2,CCM,0,50,,Cs1.5HPA-Nafion 212,0.21475817,2.01987186,3.82498555,5.63009924,7.43521293,9.24032662,0,0,0,0
"A novel catalyst coated membrane embedded with
Cs-substituted phosphotungstates for proton
exchange membrane water electrolysis",China,2014,80,1,1,1,3,1,38.48805,0,17.7521,0,1,IrO2/Sb-SnO2 oxide (in mass ratio of 1:1),0.083333333,40,0.333,0.75,0.2 mg/cm2 Pt,0.288660375,0.2,CCM,0,50,,Cs1.5HPA-Nafion 212,0.17308535,1.6456669,3.11824845,4.59083,6.06341155,7.5359931,0,0,0,0
Cell failure mechanisms in PEM water electrolyzers,France,2012,80,1,1,1,,75,100,0,0,0,0,Metallic Ir,,100,,2.0 mg/cm2 Ir,0.4 mg/cm2 Pt,0.2,0.4,CCM,0,175,1100,nafion 117,0.01453,0.11905,0.23942,0.49529,0.75116,1.00703,0,0,0,0
"Characterisation tools development for PEM
electrolysers",South Africa,2014,70,1,1,1,,25,85.52915767,0,14.47084233,0,0,IrO2,,100,,1,0.3 mg/cm2 Pt,0.855291577,0.3,CCM,0,125,1100,nafion 115,0.30715228,0.69000915,1.05550648,1.42100381,1.78650114,2.15199847,0,0,0,0
"Characterisation tools development for PEM
electrolysers",South Africa,2014,70,1,1,1,,25,85.52915767,0,14.47084233,0,0,IrO2,,100,,1,0.3 mg/cm2 Pt,0.855291577,0.3,CCM,0,175,1100,nafion 117,0.11398,0.4421,0.83648,1.22889,1.6213,2.01371,0,0,0,0
"Characterisation tools development for PEM
electrolysers",South Africa,2014,70,1,1,1,,25,85.52915767,0,14.47084233,0,0,IrO2,,100,,1,0.3 mg/cm2 Pt,0.855291577,0.3,CCM,0,254,1100,nafion 1110,0.08834,0.33601,0.62864,0.92443,1.22455,1.52467,0,0,0,0
"Characterisation tools development for PEM
electrolysers",South Africa,2014,60,1,1,1,,25,85.52915767,0,14.47084233,0,0,IrO2,,100,,1,0.3 mg/cm2 Pt,0.855291577,0.3,CCM,0,125,1100,nafion 115,0.10087,0.44132,0.83257,1.22141,1.61025,1.99909,0,0,0,0
"Characterisation tools development for PEM
electrolysers",South Africa,2014,80,1,1,1,,25,85.52915767,0,14.47084233,0,0,IrO2,,100,,1,0.3 mg/cm2 Pt,0.855291577,0.3,CCM,0,125,1100,nafion 115,0.26339,0.67559,1.12197,1.56835,2.01473,2.46111,0,0,0,0
"Investigation of supported IrO2 as electrocatalyst
for the oxygen evolution reaction in proton
exchange membrane water electrolyser",South Africa,2014,25,1,1,1,,1,85.73,0,14.27,0,0,Pure Oxide,0.176470588,20,0.176470588,2,0.5 mg/cm2 Pt,1.7146,0.5,CCM,0,125,1100,nafion 115,0.0101,0.07305,0.26717,0.49379,0.75289,0.99128,0,0,0,0
"Investigation of supported IrO2 as electrocatalyst
for the oxygen evolution reaction in proton
exchange membrane water electrolyser",South Africa,2014,50,1,1,1,,1,85.73,0,14.27,0,0,Pure Oxide,0.176470588,20,0.176470588,2,0.5 mg/cm2 Pt,1.7146,0.5,CCM,0,125,1100,nafion 115,0.017,0.17133,0.5149,0.89341,1.23902,1.61305,0,0,0,0
"Investigation of supported IrO2 as electrocatalyst
for the oxygen evolution reaction in proton
exchange membrane water electrolyser",South Africa,2014,80,1,1,1,,1,85.73,0,14.27,0,0,Pure Oxide,0.176470588,20,0.176470588,2,0.5 mg/cm2 Pt,1.7146,0.5,CCM,0,125,1100,nafion 115,0.10594,0.45845,0.87473,1.36045,1.76007,2.21574,0,0,0,0
"Investigation of supported IrO2 as electrocatalyst
for the oxygen evolution reaction in proton
exchange membrane water electrolyser",South Africa,2014,80,1,1,1,,1,51.317496,0,24.702,0,1,60% IrO2-TiO2,0.176470588,20,0.176470588,2,0.5 mg/cm2 Pt,1.02634992,0.5,CCM,0,125,1100,nafion 115,0.06898,0.28664,0.67375,1.09605,1.54832,1.93065,0,0,0,0
"Investigation of supported IrO2 as electrocatalyst
for the oxygen evolution reaction in proton
exchange membrane water electrolyser",South Africa,2014,80,1,1,1,,1,51.4286,0,17.0646,0,1,60% IrO2-ITO,0.176470588,20,0.176470588,2,0.5 mg/cm2 Pt,1.028572,0.5,CCM,0,125,1100,nafion 115,0.01423,0.08896,0.23668,0.52647,0.89142,1.22856,0,0,0,0
"Investigation of supported IrO2 as electrocatalyst
for the oxygen evolution reaction in proton
exchange membrane water electrolyser",South Africa,2014,80,1,1,1,,1,77.1429,0,14.9804,0,1,90% IrO2-ITO,0.176470588,20,0.176470588,2,0.5 mg/cm2 Pt,1.542858,0.5,CCM,0,125,1100,nafion 115,0.10895,0.43393,0.84884,1.27592,1.67823,2.03319,0,0,0,0
"Iridium-Based Nanowires as Highly Active, Oxygen Evolution
Reaction Electrocatalysts",United States,2018,80,1,1,1,,,90.5,0,0,0,0,Ir-Ni,,100,3.166666667,0.1 Ir,,0.1,,CCM,0,,1100,,0.25419,0.95209,1.66209,2.29952,2.99742,3.69532,0,0,0,0
"Iridium-Based Nanowires as Highly Active, Oxygen Evolution
Reaction Electrocatalysts",United States,2018,80,1,1,1,,,98.3,0,0,0,0,Ir-Ni,,100,3.166666667,0.1 Ir,,0.1,,CCM,0,,1100,,0.08969,0.43199,0.93153,1.37301,1.83989,2.26081,0,0,0,0
"Iridium-Based Nanowires as Highly Active, Oxygen Evolution
Reaction Electrocatalysts",United States,2018,80,1,1,1,,,93.6,0,0,0,0,Ir-Co,,100,3.166666667,0.1 Ir,,0.1,,CCM,0,,1100,,0.16226,0.80695,1.38632,2.031,2.65512,3.27924,0,0,0,0
"Iridium-Based Nanowires as Highly Active, Oxygen Evolution
Reaction Electrocatalysts",United States,2018,80,1,1,1,,,94.5,0,0,0,0,Ir-Co,,100,3.166666667,0.1 Ir,,0.1,,CCM,0,,1100,,0.08364,0.46465,0.9908,1.43228,1.91247,2.35274,0,0,0,0
"Iridium-Based Nanowires as Highly Active, Oxygen Evolution
Reaction Electrocatalysts",United States,2018,80,1,1,1,,,100,0,0,0,0,Ir,,100,3.166666667,0.1 Ir,,0.1,,CCM,0,,1100,,0.03042,0.37272,0.78034,1.20126,1.60887,1.99713,0,0,0,0
"Iridium-Based Nanowires as Highly Active, Oxygen Evolution
Reaction Electrocatalysts",United States,2018,80,1,1,1,,,85.52915767,0,14.47084233,0,0,IrO2,,100,3.166666667,0.1 Ir,,0.1,,CCM,0,,1100,,0.03768,0.38603,0.76703,1.16255,1.53025,1.81328,0,0,0,0
"Nanosphere-structured composites consisting of
Cs-substituted phosphotungstates and antimony
doped tin oxides as catalyst supports for proton
exchange membrane liquid water electrolysis",China,2014,80,1,1,1,3,1,85.52915767,0,14.47084233,0,0,IrO2,0.33,40,0.33,0.75,0.2 mg/cm2 Pt,0.641468683,0.2,CCM,0,50,1100,nafion 212,0.07734,0.78899,1.85539,2.92179,3.98819,5.05459,0,0,0,0
"Nanosphere-structured composites consisting of
Cs-substituted phosphotungstates and antimony
doped tin oxides as catalyst supports for proton
exchange membrane liquid water electrolysis",China,2014,80,1,1,1,3,1,42.76457883,0,17.851,0,1,"IrO2/
Sb-SnO2",0.33,40,0.33,0.75,0.2 mg/cm2 Pt,0.320734341,0.2,CCM,0,50,1100,nafion 212,0.0998,1.05354,2.00728,2.96102,3.91476,4.8685,0,0,0,0
"Nanosphere-structured composites consisting of
Cs-substituted phosphotungstates and antimony
doped tin oxides as catalyst supports for proton
exchange membrane liquid water electrolysis",China,2014,80,1,1,1,3,1,42.76457883,0,17.851,0,1,IrO2/Cs1.5HPAe(Sb-SnO2),0.33,40,0.33,0.75,0.2 mg/cm2 Pt,0.320734341,0.2,CCM,0,50,1100,nafion 212,0.15542,1.31167,2.46792,3.62417,4.78042,5.93667,0,0,0,0
"Nanosphere-structured composites consisting of
Cs-substituted phosphotungstates and antimony
doped tin oxides as catalyst supports for proton
exchange membrane liquid water electrolysis",China,2014,35,1,1,1,3,1,42.76457883,0,17.851,0,1,IrO2/Cs1.5HPAe(Sb-SnO2),0.33,40,0.33,0.75,0.2 mg/cm2 Pt,0.320734341,0.2,CCM,0,50,1100,nafion 212,0.01156,0.05396,0.11917,0.20972,0.30838,0.40704,0.3,0.3,0,100
"Nanosphere-structured composites consisting of
Cs-substituted phosphotungstates and antimony
doped tin oxides as catalyst supports for proton
exchange membrane liquid water electrolysis",China,2014,35,1,1,1,3,1,42.76457883,0,17.851,0,1,IrO2/Cs1.5HPAe(Sb-SnO2),0.33,40,0.33,0.75,0.2 mg/cm2 Pt,0.320734341,0.2,CCM,0,50,1100,nafion 212,0.00533,0.02542,0.06963,0.13877,0.21332,0.27221,0.3,0.3,0,476
"Novel thin/tunable gas diffusion electrodes with ultra-low catalyst loading
for hydrogen evolution reactions in proton exchange membrane electrolyzer
cells",USA,2018,80,1,1,1,20,5,74.37742114,16.76812396,8.854454898,0,0,IrRuOx,0,100,0,3,0.032 mg/cm2 Pt,2.734366353,0.032,GDE,1,125,1100,nafion 115,0.01577,0.43493,1.05184,1.5588,2.0043,2.4498,0,0,0,0
"Novel thin/tunable gas diffusion electrodes with ultra-low catalyst loading
for hydrogen evolution reactions in proton exchange membrane electrolyzer
cells",USA,2018,80,1,1,1,20,5,74.37742114,16.76812396,8.854454898,0,0,IrRuOx,0,100,0,3,0.051 mg/cm2 Pt,2.734366353,0.051,GDE,1,125,1100,nafion 115,0.05318,0.52502,1.14842,1.72142,2.29442,2.86742,0,0,0,0
"Novel thin/tunable gas diffusion electrodes with ultra-low catalyst loading
for hydrogen evolution reactions in proton exchange membrane electrolyzer
cells",USA,2018,80,1,1,1,20,5,74.37742114,16.76812396,8.854454898,0,0,IrRuOx,0,100,0,3,0.086 mg/cm2 Pt,2.734366353,0.086,GDE,1,125,1100,nafion 115,0.18257,0.84865,1.89465,2.94065,3.98665,5.03265,0,0,0,0
"Novel thin/tunable gas diffusion electrodes with ultra-low catalyst loading
for hydrogen evolution reactions in proton exchange membrane electrolyzer
cells",USA,2018,80,1,1,1,20,5,74.37742114,16.76812396,8.854454898,0,0,IrRuOx,0,100,0,3,0.193 mg/cm2 Pt,2.734366353,0.193,GDE,1,125,1100,nafion 115,0.03333,0.47883,1.12857,1.66874,2.20891,2.74908,0,0,0,0
"Physical and electrochemical evaluation of ATO supported IrO2
catalyst for proton exchange membrane water electrolyser",United Kingdom,2014,80,1,1,1,,1,34.2857,0,18.454,0,1,40% IrO2-ATO,0.176470588,20,0.176470588,2,0.5 mg/cm2 Pt,0.685714,0.5,CCM,0,125,1100,nafion 115,0.01766,0.07179,0.1941,0.46132,0.76518,1.09803,0,0,0,0
"Physical and electrochemical evaluation of ATO supported IrO2
catalyst for proton exchange membrane water electrolyser",United Kingdom,2014,80,1,1,1,,1,77.1429,0,14.9804,0,1,90% IrO2-ATO,0.176470588,20,0.176470588,2,0.5 mg/cm2 Pt,1.542858,0.5,CCM,0,125,1100,nafion 115,0.11568,0.45365,0.88494,1.31155,1.81359,2.22529,0,0,0,0
"Preparation and characterization of titanium suboxides as
conductive supports of IrO2electrocatalysts for
application in SPE electrolysers",Italy,2009,60,1,1,1,4,,40,0,,0,1,IrO2/TinO2n?1(in-house),0.5,30,0.5,1,1 mg/cm2 Pt,0.4,1,CCM,0,125,1100,nafion 115,0.01036,0.06535,0.17403,0.3564,0.56268,0.72766,0,0,0,0
"Preparation and characterization of titanium suboxides as
conductive supports of IrO2electrocatalysts for
application in SPE electrolysers",Italy,2009,70,1,1,1,4,,40,0,,0,1,IrO2/TinO2n?1(in-house),0.5,30,0.5,1,1 mg/cm2 Pt,0.4,1,CCM,0,125,1100,nafion 115,0.01905,0.09404,0.26402,0.49638,0.75526,0.93263,0,0,0,0
"Preparation and characterization of titanium suboxides as
conductive supports of IrO2electrocatalysts for
application in SPE electrolysers",Italy,2009,80,1,1,1,4,,40,0,,0,1,IrO2/TinO2n?1(in-house),0.5,30,0.5,1,1 mg/cm2 Pt,0.4,1,CCM,0,125,1100,nafion 115,0.04644,0.16403,0.42031,0.71527,0.96893,1.1626,0,0,0,0
"Preparation and characterization of titanium suboxides as
conductive supports of IrO2electrocatalysts for
application in SPE electrolysers",Italy,2009,60,1,1,1,4,,25.6587473,0,32.341,0,1,IrO2/Ebonex,0.5,30,0.5,1,1 mg/cm2 Pt,0.256587473,1,CCM,0,125,1100,nafion 115,0.00757,0.04215,0.10885,0.21533,0.32181,0.42829,0,0,0,0
"Preparation and characterization of titanium suboxides as
conductive supports of IrO2electrocatalysts for
application in SPE electrolysers",Italy,2009,70,1,1,1,4,,25.6587473,0,32.341,0,1,IrO2/Ebonex,0.5,30,0.5,1,1 mg/cm2 Pt,0.256587473,1,CCM,0,125,1100,nafion 115,0.00884,0.04646,0.12001,0.22857,0.33713,0.44569,0,0,0,0
"Preparation and characterization of titanium suboxides as
conductive supports of IrO2electrocatalysts for
application in SPE electrolysers",Italy,2009,80,1,1,1,4,,25.6587473,0,32.341,0,1,IrO2/Ebonex,0.5,30,0.5,1,1 mg/cm2 Pt,0.256587473,1,CCM,0,125,1100,nafion 115,0.01442,0.07041,0.16871,0.30806,0.44741,0.58676,0,0,0,0
Pure hydrogen production by PEM electrolysis for hydrogen energy,Russia,2006,90,30,30,30,,,100,0,0,0,0,Ir black,,30,,2.4 mg/cm2 Ir,0.6 mg/cm2 Pt,2.4,0.6,CCM,0,,1100,,0.001,0.36857,0.77766,1.27996,1.79949,2.31902,0,0,0,0
Pure hydrogen production by PEM electrolysis for hydrogen energy,Russia,2006,90,30,30,30,,,22.69920545,27.36933045,20.0014641,0,1,RuO2(30%)-IrO2(32%)-SnO2(38%),,30,,2,0.6 mg/cm2 Pt,1.001370718,0.6,CCM,0,,1100,,0.16807,0.53354,0.98132,1.49241,2.0035,2.51459,0,0,0,0
Pure hydrogen production by PEM electrolysis for hydrogen energy,Russia,2006,90,30,30,30,,,100,0,0,0,0,Ir black,,0,,2.4 mg/cm2 Ir,2.4,2.4,0,CCM,0,,1100,,0.32988,0.72841,1.16915,1.61341,2.05767,2.50193,0,0,0,0
Pure hydrogen production by PEM electrolysis for hydrogen energy,Russia,2006,90,30,30,30,,,80.595,0,19.4,0,0,RuO2(50%)-IrO2(50%),,30,,2,0.6 mg/cm2 Pt,1.6119,0.6,CCM,0,,1100,,0.2437,0.65103,1.1375,1.67497,2.21244,2.74991,0,0,0,0
Pure hydrogen production by PEM electrolysis for hydrogen energy,Russia,2006,30,1,1,1,,,80.595,0,19.4,0,0,RuO2(50%)-IrO2(50%),,30,,2,0.6 mg/cm2 Pt,1.6119,0.6,CCM,0,,1100,,0.07396,0.21926,0.39301,0.53131,0.70506,0.88362,0,0,0,0
Pure hydrogen production by PEM electrolysis for hydrogen energy,Russia,2006,30,25,25,25,,,80.595,0,19.4,0,0,RuO2(50%)-IrO2(50%),,30,,2,0.6 mg/cm2 Pt,1.6119,0.6,CCM,0,,1100,,0.03107,0.1383,0.35713,0.54794,0.75276,0.97159,0,0,0,0
Pure hydrogen production by PEM electrolysis for hydrogen energy,Russia,2006,90,1,1,1,,,80.595,0,19.4,0,0,RuO2(50%)-IrO2(50%),,30,,2,0.6 mg/cm2 Pt,1.6119,0.6,CCM,0,,1100,,0.40264,0.72388,1.05518,1.4145,1.75499,2.03115,0,0,0,0
Pure hydrogen production by PEM electrolysis for hydrogen energy,Russia,2006,90,25,25,25,,,80.595,0,19.4,0,0,RuO2(50%)-IrO2(50%),,30,,2,0.6 mg/cm2 Pt,1.6119,0.6,CCM,0,,1100,,0.2359,0.70025,1.11689,1.52172,1.93618,2.33138,0,0,0,0
"Boron-Doped Carbon nanoparticles supported palladium as an
efficient hydrogen evolution electrode in PEM water electrolysis",India,2019,80,1,1,1,60,25,0,75.66401816,24.33598184,0,0,Pure Oxide,,0,,3,0.7 mg cm-2 Pd/B3-CNPs,2.269920545,0.7,CCM,0,125,1100,Nafion 115,0.013708,0.08709,0.18239,0.36896,0.60701,0.89689,0,0,0,0
"Boron-Doped Carbon nanoparticles supported palladium as an
efficient hydrogen evolution electrode in PEM water electrolysis",India,2019,70,1,1,1,60,25,0,75.66401816,24.33598184,0,0,Pure Oxide,,0,,3,0.7 mg cm-2 Pd/B3-CNPs,2.269920545,0.7,CCM,0,125,1100,Nafion 115,0.008,0.06549,0.15642,0.31407,0.53207,0.80845,0,0,0,0
"Boron-Doped Carbon nanoparticles supported palladium as an
efficient hydrogen evolution electrode in PEM water electrolysis",India,2019,60,1,1,1,60,25,0,75.66401816,24.33598184,0,0,Pure Oxide,,0,,3,0.7 mg cm-2 Pd/B3-CNPs,2.269920545,0.7,CCM,0,125,1100,Nafion 115,0.0074,0.0504,0.13696,0.27515,0.45424,0.74571,0,0,0,0
"Boron-Doped Carbon nanoparticles supported palladium as an
efficient hydrogen evolution electrode in PEM water electrolysis",India,2019,50,1,1,1,60,25,0,75.66401816,24.33598184,0,0,Pure Oxide,,0,,3,0.7 mg cm-2 Pd/B3-CNPs,2.269920545,0.7,CCM,0,125,1100,Nafion 115,0.0065,0.03769,0.1175,0.2406,0.42406,0.65716,0,0,0,0
"Boron-Doped Carbon nanoparticles supported palladium as an
efficient hydrogen evolution electrode in PEM water electrolysis",India,2019,40,1,1,1,60,25,0,75.66401816,24.33598184,0,0,Pure Oxide,,0,,3,0.7 mg cm-2 Pd/B3-CNPs,2.269920545,0.7,CCM,0,125,1100,Nafion 115,0.0059,0.0212,0.10242,0.19534,0.3637,0.59918,0,0,0,0
"Boron-Doped Carbon nanoparticles supported palladium as an
efficient hydrogen evolution electrode in PEM water electrolysis",India,2019,30,1,1,1,60,25,0,75.66401816,24.33598184,0,0,Pure Oxide,,0,,3,0.7 mg cm-2 Pd/B3-CNPs,2.269920545,0.7,CCM,0,125,1100,Nafion 115,0.0051,0.01148,0.08733,0.1735,0.31168,0.51698,0,0,0,0
"Boron-Doped Carbon nanoparticles supported palladium as an
efficient hydrogen evolution electrode in PEM water electrolysis",India,2019,80,1,1,1,60,25,0,75.66401816,24.33598184,0,0,Pure Oxide,,30,,3,0.7 mg cm-2 Pt C 30 wt%,2.269920545,0.21,CCM,0,125,1100,Nafion 115,0.01833,0.10518,0.25123,0.43583,0.68354,0.96123,0,0,0,0
"Durability of a recombination catalyst-based membrane-electrode assembly 
for electrolysis operation at high current density",Italy,2020,80,1,1,1,4,5,44.62645268,10.06087438,5.312672939,0,0,recombination catalyst (RC),0.176470588,40,0.388888889,0.2 mg cm?2 PtCo and 0.3 mg cm?2 (Ir + Ru),0.1 mg cm-2 Pt,0.4,0.1,CCM,0,50,980,Aquivion? membrane (E98-05S),0.21072,0.81621,1.85364,2.97719,4.23721,5.5118,0,0,0,0
"Durability of a recombination catalyst-based membrane-electrode assembly 
for electrolysis operation at high current density",Italy,2020,80,1,1,1,4,5,74.37742114,16.76812396,8.854454898,0,0,Pure Oxide,0.176470588,40,0.388888889,"0.3 mg  Ir + Ru cm?2
",0.1 mg cm-2 Pt,0.4,0.1,CCM,0,50,980,Aquivion? membrane (E98-05S),0.4704,1.30512,2.41542,3.60389,4.79898,6.03118,0,0,0,0
"Durability of a recombination catalyst-based membrane-electrode assembly 
for electrolysis operation at high current density",Italy,2020,80,1,1,1,4,5,44.62645268,10.06087438,5.312672939,0,0,recombination catalyst (RC),0.176470588,40,0.388888889,0.2 mg cm?2 PtCo and 0.3 mg cm?2 (Ir + Ru),0.1 mg cm-2 Pt,0.4,0.1,CCM,0,50,980,Aquivion? membrane (E98-05S),0.21314,0.95449,2.02041,3.51608,5.06239,6.83331,4,4,0,3500
"Durability of a recombination catalyst-based membrane-electrode assembly 
for electrolysis operation at high current density",Italy,2020,80,1,1,1,4,5,74.37742114,16.76812396,8.854454898,0,0,Pure Oxide,0.176470588,40,0.388888889,"0.3 mg  Ir + Ru cm?2
",0.1 mg cm-2 Pt,0.4,0.1,CCM,0,50,980,Aquivion? membrane (E98-05S),0.14303,0.89736,1.949,3.30446,4.65991,6.19193,4,4,0,3500
"Durability of a recombination catalyst-based membrane-electrode assembly 
for electrolysis operation at high current density",Italy,2020,30,1,1,1,4,5,44.62645268,10.06087438,5.312672939,0,0,recombination catalyst (RC),0.176470588,40,0.388888889,0.2 mg cm?2 PtCo and 0.3 mg cm?2 (Ir + Ru),0.1 mg cm-2 Pt,0.4,0.1,CCM,0,50,980,Aquivion? membrane (E98-05S),0.029,0.14432,0.69579,1.29707,2.04959,2.94044,0,0,0,0
"Durability of a recombination catalyst-based membrane-electrode assembly 
for electrolysis operation at high current density",Italy,2020,40,1,1,1,4,5,44.62645268,10.06087438,5.312672939,0,0,recombination catalyst (RC),0.176470588,40,0.388888889,0.2 mg cm?2 PtCo and 0.3 mg cm?2 (Ir + Ru),0.1 mg cm-2 Pt,0.4,0.1,CCM,0,50,980,Aquivion? membrane (E98-05S),0.034,0.2642,0.85626,1.618,2.51069,3.47348,0,0,0,0
"Durability of a recombination catalyst-based membrane-electrode assembly 
for electrolysis operation at high current density",Italy,2020,55,1,1,1,4,5,44.62645268,10.06087438,5.312672939,0,0,recombination catalyst (RC),0.176470588,40,0.388888889,0.2 mg cm?2 PtCo and 0.3 mg cm?2 (Ir + Ru),0.1 mg cm-2 Pt,0.4,0.1,CCM,0,50,980,Aquivion? membrane (E98-05S),0.043,0.3638,1.16612,2.05881,3.06217,4.34404,0,0,0,0
"Durability of a recombination catalyst-based membrane-electrode assembly 
for electrolysis operation at high current density",Italy,2020,60,1,1,1,4,5,44.62645268,10.06087438,5.312672939,0,0,recombination catalyst (RC),0.176470588,40,0.388888889,0.2 mg cm?2 PtCo and 0.3 mg cm?2 (Ir + Ru),0.1 mg cm-2 Pt,0.4,0.1,CCM,0,50,980,Aquivion? membrane (E98-05S),0.02258,0.44495,1.32658,2.29859,3.44212,4.62623,0,0,0,0
"Durability of a recombination catalyst-based membrane-electrode assembly 
for electrolysis operation at high current density",Italy,2020,70,1,1,1,4,5,44.62645268,10.06087438,5.312672939,0,0,recombination catalyst (RC),0.176470588,40,0.388888889,0.2 mg cm?2 PtCo and 0.3 mg cm?2 (Ir + Ru),0.1 mg cm-2 Pt,0.4,0.1,CCM,0,50,980,Aquivion? membrane (E98-05S),0.13325,0.57406,1.58664,2.6896,3.87371,5.22751,0,0,0,0
"Durability of a recombination catalyst-based membrane-electrode assembly 
for electrolysis operation at high current density",Italy,2020,90,1,1,1,4,5,44.62645268,10.06087438,5.312672939,0,0,recombination catalyst (RC),0.176470588,40,0.388888889,0.2 mg cm?2 PtCo and 0.3 mg cm?2 (Ir + Ru),0.1 mg cm-2 Pt,0.4,0.1,CCM,0,50,980,Aquivion? membrane (E98-05S),0.27342,1.01672,2.14919,3.23186,4.64652,6.03905,0,0,0,0
"Fabrication of a Robust PEM Water Electrolyzer Based on 
Non-Noble Metal Cathode Catalyst: [Mo3S13]2? Clusters 
Anchored to N-Doped Carbon Nanotubes",Germany,2020,80,1,1,1,40,1,85.52915767,0,14.47084233,0,0,Pure Oxide,0.25,0,2,1.5 mg cm-2 Ir,3 mg cm?2 of Mo3S13-NCNT,1.5,0,CCM,0,125,1100,Nafion 115,0.00156,0.02132,0.02545,0.09567,0.29757,0.59894,0,0,0,0
"Fabrication of a Robust PEM Water Electrolyzer Based on 
Non-Noble Metal Cathode Catalyst: [Mo3S13]2? Clusters 
Anchored to N-Doped Carbon Nanotubes",Germany,2021,80,1,1,1,40,1,85.52915767,0,14.47084233,0,0,Pure Oxide,0.25,0,2,1.5 mg cm-2 Ir,3 mg cm?2 of Mo3S13-NCNT,1.5,0,CCM,0,50,1100,Nafion 212,0.02213,0.04403,0.14066,0.41066,0.89607,1.48696,0,0,0,0
"Fabrication of a Robust PEM Water Electrolyzer Based on 
Non-Noble Metal Cathode Catalyst: [Mo3S13]2? Clusters 
Anchored to N-Doped Carbon Nanotubes",Germany,2021,80,1,1,1,40,1,85.52915767,0,14.47084233,0,0,Pure Oxide,0.25,60,2,1.5 mg cm-2 Ir,0.5 mg cm-2 Pt,1.5,0.5,CCM,0,125,1100,Nafion 115,0.04403,0.30443,0.78615,1.37114,2.04614,2.79195,0,0,0,0
"Fabrication of a Robust PEM Water Electrolyzer Based on 
Non-Noble Metal Cathode Catalyst: [Mo3S13]2? Clusters 
Anchored to N-Doped Carbon Nanotubes",Germany,2021,80,1,1,1,40,1,85.52915767,0,14.47084233,0,0,Pure Oxide,0.25,60,2,1.5 mg cm-2 Ir,0.5 mg cm-2 Pt,1.5,0.5,CCM,0,50,1100,Nafion 212,0.1473,0.60025,1.30991,2.19737,3.11285,4.03866,0,0,0,0
Impact of porous transport layer compression on hydrogen permeation in PEM water electrolysis,Germany,2019,80,1,1,1,40,16,85.52915767,0,14.47084233,0,0,Pure Oxide,3,7,0.33,0.9 mg cm-2 Ir,0.25 mg cm-2 Pt,0.9,0.25,CCM,0,50,1100,Nafion 212,0.24183,0.78002,1.79001,2.91268,4.63004,6.3474,0,0,0,0
Improving PEM water electrolyser¡¯s performance by magnetic field application,Turkey,2020,25,1,1,1,100,5,85.52915767,0,14.47084233,0,0,Pure Oxide,,40,,3,0.4 mg cm-2 Pt,2.56587473,0.4,CCM,0,125,1100,Nafion 115,0.00375,0.00471,0.00594,0.00736,0.0088,0.01055,0,0,0,0
Improving PEM water electrolyser¡¯s performance by magnetic field application,Turkey,2020,25,1,1,1,200,5,85.52915767,0,14.47084233,0,0,Pure Oxide,,40,,3,0.4 mg cm-2 Pt,2.56587473,0.4,CCM,0,125,1100,Nafion 115,0.00437,0.00536,0.00637,0.00746,0.00864,0.00975,0,0,0,0
Improving PEM water electrolyser¡¯s performance by magnetic field application,Turkey,2020,25,1,1,1,300,5,85.52915767,0,14.47084233,0,0,Pure Oxide,,40,,3,0.4 mg cm-2 Pt,2.56587473,0.4,CCM,0,125,1100,Nafion 115,0.00378,0.00475,0.00561,0.00672,0.00747,0.00844,0,0,0,0
Influence of Ionomer Content in IrO2/TiO2Electrodes on PEM Water Electrolyzer Performance,Germany,2016,80,1,1,1,5,5,75,0,,0,1,IrO2/TiO2with 75 wt% iridium,0.040582726,46.7,0.6,2 mg cm-2 Ir,0.35 mg cm-2 Pt,2,0.35,CCM,0,50,1100,Nafion 212,0.3001,1.29598,2.50117,4.01019,5.50795,7.00571,0,0,0,0
Influence of Ionomer Content in IrO2/TiO2Electrodes on PEM Water Electrolyzer Performance,Germany,2016,80,1,1,1,5,5,75,0,,0,1,IrO2/TiO2with 75 wt% iridium,0.131221719,46.7,0.6,2 mg cm-2 Ir,0.35 mg cm-2 Pt,2,0.35,CCM,0,50,1100,Nafion 212,0.31135,1.48953,2.7161,4.19811,5.68462,7.17113,0,0,0,0
Influence of Ionomer Content in IrO2/TiO2Electrodes on PEM Water Electrolyzer Performance,Germany,2016,80,1,1,1,5,5,75,0,,0,1,IrO2/TiO2with 75 wt% iridium,0.388888889,46.7,0.6,2 mg cm-2 Ir,0.35 mg cm-2 Pt,2,0.35,CCM,0,50,1100,Nafion 212,0.19545,0.99665,2.00267,3.13133,4.4468,5.7015,0,0,0,0
Influence of Ionomer Content in IrO2/TiO2Electrodes on PEM Water Electrolyzer Performance,Germany,2016,80,3,1,1,5,5,75,0,,0,1,IrO2/TiO2with 75 wt% iridium,0.131221719,46.7,0.6,2 mg cm-2 Ir,0.35 mg cm-2 Pt,2,0.35,CCM,0,50,1100,Nafion 212,0.15397,0.95131,2.08541,3.21951,4.35361,5.48771,0,0,0,0
Influence of Ionomer Content in IrO2/TiO2Electrodes on PEM Water Electrolyzer Performance,Germany,2016,80,10,1,1,5,5,75,0,,0,1,IrO2/TiO2with 75 wt% iridium,0.131221719,46.7,0.6,2 mg cm-2 Ir,0.35 mg cm-2 Pt,2,0.35,CCM,0,50,1100,Nafion 212,0.09313,0.76505,1.91569,3.06633,4.21697,5.36761,0,0,0,0
Influence of Ionomer Content in IrO2/TiO2Electrodes on PEM Water Electrolyzer Performance,Germany,2016,80,30,1,1,5,5,75,0,,0,1,IrO2/TiO2with 75 wt% iridium,0.131221719,46.7,0.6,2 mg cm-2 Ir,0.35 mg cm-2 Pt,2,0.35,CCM,0,50,1100,Nafion 212,0.04189,0.57239,1.68567,3.02684,4.36801,5.70918,0,0,0,0
"Modelling and Experimental Analysis of a Polymer
Electrolyte Membrane Water Electrolysis Cell at
Different Operating T emperatures",Italy,2018,60,1,1,1,40,2.89,85.52915767,0,14.47084233,0,0,Pure Oxide,,40,,0.27 mg cm-2 Ir,0.5 mg cm-2 Pt,0.27,0.5,CCM,0,175,1100,Nafion 117,0.08962,0.38726,0.73409,1.09097,1.48771,1.89234,0,0,0,0
"Modelling and Experimental Analysis of a Polymer
Electrolyte Membrane Water Electrolysis Cell at
Different Operating T emperatures",Italy,2018,80,1,1,1,40,2.89,85.52915767,0,14.47084233,0,0,Pure Oxide,,40,,0.27 mg cm-2 Ir,0.5 mg cm-2 Pt,0.27,0.5,CCM,0,175,1100,Nafion 117,0.21337,0.60251,1.03074,1.46496,1.90481,2.34466,0,0,0,0
New insights into the stability of a high performance nanostructured catalyst for sustainable water electrolysis,Germany,2019,80,1,1,1,4,5,74.37742114,16.76812396,8.854454898,0,0,Pure Oxide,,30,,0.34 mg Ir + Ru    cm?2,0.1 mg cm-2 Pt,0.34,0.1,CCM,0,90,1000,short-side chain perfluorosulfonic acid Aquivion?membrane,0.254,0.80528,1.58295,2.54937,3.59262,4.63587,0,0,0,0
New insights into the stability of a high performance nanostructured catalyst for sustainable water electrolysis,Germany,2019,80,1,1,1,4,5,74.37742114,16.76812396,8.854454898,0,0,Pure Oxide,,30,,0.34 mg Ir + Ru    cm?2,0.1 mg cm-2 Pt,0.34,0.1,CCM,0,90,1000,short-side chain perfluorosulfonic acid Aquivion?membrane,0.20195,0.83911,1.60148,2.49314,3.34035,4.18756,3,3,0,1000
New insights into the stability of a high performance nanostructured catalyst for sustainable water electrolysis,Germany,2019,80,1,1,1,4,5,74.37742114,16.76812396,8.854454898,0,0,Pure Oxide,,30,,1.27 mg Ir + Ru    cm?2,0.1 mg cm-2 Pt,1.27,0.1,CCM,0,90,1000,short-side chain perfluorosulfonic acid Aquivion?membrane,0.25436,0.81114,1.6078,2.50164,3.39548,4.28932,0,0,0,0
New insights into the stability of a high performance nanostructured catalyst for sustainable water electrolysis,Germany,2019,80,1,1,1,4,5,74.37742114,16.76812396,8.854454898,0,0,Pure Oxide,,30,,1.27 mg Ir + Ru    cm?2,0.1 mg cm-2 Pt,1.27,0.1,CCM,0,90,1000,short-side chain perfluorosulfonic acid Aquivion?membrane,0.14686,0.60411,1.39561,2.39695,3.39829,4.39963,3,3,0,1000
New insights into the stability of a high performance nanostructured catalyst for sustainable water electrolysis,Germany,2019,80,1,1,1,4,5,74.37742114,16.76812396,8.854454898,0,0,Pure Oxide,,30,,0.34 mg Ir + Ru    cm?2,0.1 mg cm-2 Pt,0.34,0.1,CCM,0,90,1000,short-side chain perfluorosulfonic acid Aquivion?membrane,0.20325,0.80746,1.61354,2.46103,3.30852,4.15601,0,0,0,0
New insights into the stability of a high performance nanostructured catalyst for sustainable water electrolysis,Germany,2019,80,1,1,1,4,5,74.37742114,16.76812396,8.854454898,0,0,Pure Oxide,,30,,0.34 mg Ir + Ru    cm?2,0.1 mg cm-2 Pt,0.34,0.1,CCM,0,90,1000,short-side chain perfluorosulfonic acid Aquivion?membrane,0.09314,0.60276,1.39096,2.23328,3.0756,3.91792,1,1,0,1000
"PEM water electrolysis: Innovative approaches
towards catalyst separation, recovery and recycling",Germany,2019,80,1,1,1,50,25,85.52915767,0,14.47084233,0,0,Pure Oxide,,60,,2.25 mg cm-2 Ir,0.8 mg cm-2 Pt,2.25,0.8,CCM,0,175,1100,Nafion 117,0.2634,0.68076,1.16975,1.68943,2.25297,2.87572,0,0,0,0
Preparation of RuxPd1-xO2electrocatalysts for the oxygen evolution reaction (OER) in PEM water electrolysis,India,2017,80,1,1,1,60,25,0,60.3,23.9,0,0,Pure Oxide,,30,,3 mg Ru+ Pd cm-2,0.7 mg cm-2 Pt,3,0.7,CCM,0,125,1100,Nafion 115,0.009,0.01542,0.10383,0.46432,0.73829,0.94395,0,0,0,0
Preparation of RuxPd1-xO2electrocatalysts for the oxygen evolution reaction (OER) in PEM water electrolysis,India,2017,80,1,1,1,60,25,0,37.7,23.7,0,0,Pure Oxide,,30,,3 mg Ru+ Pd cm-2,0.7 mg cm-2 Pt,3,0.7,CCM,0,125,1100,Nafion 115,0.0076,0.005,0.06171,0.27307,0.4867,0.7565,0,0,0,0
Preparation of RuxPd1-xO2electrocatalysts for the oxygen evolution reaction (OER) in PEM water electrolysis,India,2017,80,1,1,1,60,25,0,14.7,23.4,0,0,Pure Oxide,,30,,3 mg Ru+ Pd cm-2,0.7 mg cm-2 Pt,3,0.7,CCM,0,125,1100,Nafion 115,0.0048,0.005,0.00517,0.08562,0.29925,0.47874,0,0,0,0
Preparation of RuxPd1-xO2electrocatalysts for the oxygen evolution reaction (OER) in PEM water electrolysis,India,2017,28,1,1,1,60,25,0,60.3,23.9,0,0,Pure Oxide,,30,,3 mg Ru+ Pd cm-2,0.7 mg cm-2 Pt,3,0.7,CCM,0,125,1100,Nafion 115,0.006,0.001,0.00566,0.10551,0.40263,0.59336,0,0,0,0
Preparation of RuxPd1-xO2electrocatalysts for the oxygen evolution reaction (OER) in PEM water electrolysis,India,2017,40,1,1,1,60,25,0,60.3,23.9,0,0,Pure Oxide,,30,,3 mg Ru+ Pd cm-2,0.7 mg cm-2 Pt,3,0.7,CCM,0,125,1100,Nafion 115,0.0073,0.001,0.0346,0.14749,0.44909,0.73764,0,0,0,0
Preparation of RuxPd1-xO2electrocatalysts for the oxygen evolution reaction (OER) in PEM water electrolysis,India,2017,50,1,1,1,60,25,0,60.3,23.9,0,0,Pure Oxide,,30,,3 mg Ru+ Pd cm-2,0.7 mg cm-2 Pt,3,0.7,CCM,0,125,1100,Nafion 115,0.0082,0.001,0.05212,0.23186,0.51144,0.82404,0,0,0,0
Preparation of RuxPd1-xO2electrocatalysts for the oxygen evolution reaction (OER) in PEM water electrolysis,India,2017,60,1,1,1,60,25,0,60.3,23.9,0,0,Pure Oxide,,30,,3 mg Ru+ Pd cm-2,0.7 mg cm-2 Pt,3,0.7,CCM,0,125,1100,Nafion 115,0.0092,0.001,0.07454,0.32723,0.65083,0.91941,0,0,0,0
Preparation of RuxPd1-xO2electrocatalysts for the oxygen evolution reaction (OER) in PEM water electrolysis,India,2017,70,1,1,1,60,25,0,60.3,23.9,0,0,Pure Oxide,,30,,3 mg Ru+ Pd cm-2,0.7 mg cm-2 Pt,3,0.7,CCM,0,125,1100,Nafion 115,0.0096,0.001,0.09859,0.3961,0.73968,0.96384,0,0,0,0
"Pt atoms on doped carbon nanosheets with ultrahigh N content as 
a superior bifunctional catalyst for hydrogen evolution/oxidation",China,2013,60,1,1,1,40,4.5,85.52915767,0,14.47084233,0,0,Pure Oxide,3,1.4,10,2 mg cm-2 Ir,0.025 mg cm-2 Pt,2,0.025,CCM,0,50,1100,Nafion 212,0.12108,0.3833,0.6861,1.00307,1.32391,1.6338,0,0,0,0
"Pt atoms on doped carbon nanosheets with ultrahigh N content as 
a superior bifunctional catalyst for hydrogen evolution/oxidation",China,2013,60,1,1,1,40,4.5,85.52915767,0,14.47084233,0,0,Pure Oxide,3,20,10,2 mg cm-2 Ir,0.05 mg cm-2 Pt,2,0.05,CCM,0,50,1100,Nafion 212,0.09725,0.30405,0.57593,0.84136,1.09971,1.32004,0,0,0,0
An oxygen evolution catalyst on an antimony doped tin oxide nanowire structured support for proton exchange membrane liquid water electrolysis,China,2015,80,1,1,1,3,1,85.73,0,14.27,0,0,Pure Oxide,,40,,0.75,0.2 mg cm-2 Pt,0.642975,0.2,CCM,0,50,1100,Nafion 212,0.1825,1.06823,2.11586,3.16349,4.21112,5.25875,0,0,0,0
An oxygen evolution catalyst on an antimony doped tin oxide nanowire structured support for proton exchange membrane liquid water electrolysis,China,2015,80,1,1,1,3,1,38.48805,0,17.7521,0,1,IrO2/Sb¨CSnO2 NP (mass ratio of 1 : 1),,40,,0.75,0.2 mg cm-2 Pt,0.288660375,0.2,CCM,0,50,1100,Nafion 212,0.34155,1.31046,2.8105,4.31054,5.81058,7.31062,0,0,0,0
An oxygen evolution catalyst on an antimony doped tin oxide nanowire structured support for proton exchange membrane liquid water electrolysis,China,2015,80,1,1,1,3,1,38.48805,0,17.7521,0,1,IrO2/Sb¨CSnO2 NP (mass ratio of 1 : 1),,40,,0.75,0.2 mg cm-2 Pt,0.288660375,0.2,CCM,0,50,1100,Nafion 212,0.39551,1.75678,3.50634,5.2559,7.00546,8.75502,0,0,0,0
"Effects of bolt torque and contact resistance on the performance of the
polymer electrolyte membrane electrolyzers",Turkey,2015,80,1,1,1,,50,85.52915767,0,14.47084233,0,0,Pure Oxide,,100,,2 mg cm-2 Ir and     2 mg cm-2 Pt ,4 mg cm-2 Pt,4,4,CCM,0,254,1100,Nafion 1110,0.01225,0.14003,0.34206,0.5695,0.80758,1.09792,0,0,0,0
"Effects of bolt torque and contact resistance on the performance of the
polymer electrolyte membrane electrolyzers",Turkey,2015,80,1,1,1,,50,85.52915767,0,14.47084233,0,0,Pure Oxide,,100,,2 mg cm-2 Ir and     2 mg cm-2 Pt ,4 mg cm-2 Pt,4,4,CCM,0,254,1100,Nafion 1110,0.01682,0.13657,0.34902,0.59243,0.85492,1.20602,0,0,0,0
"Effects of bolt torque and contact resistance on the performance of the
polymer electrolyte membrane electrolyzers",Turkey,2015,80,1,1,1,,50,85.52915767,0,14.47084233,0,0,Pure Oxide,,100,,2 mg cm-2 Ir and     2 mg cm-2 Pt ,4 mg cm-2 Pt,4,4,CCM,0,254,1100,Nafion 1110,0.01673,0.13825,0.36549,0.63241,0.91492,1.23807,0,0,0,0
In situ characterisation of PEM water electrolysers using a novel reference electrode,United Kingdom,2015,55,1,1,1,,8,68.33,15.4,16.27,0,0,Pure Oxide,,40,,3,0.6 mg cm-2 Pt,2.5119,0.6,CCM,0,175,1100,Nafion 117,0.01516,0.15024,0.34885,0.55613,0.77929,0.99483,0,0,0,0
Non-precious metal electrocatalysts for hydrogen production in proton exchange membrane water electrolyzer,Korea,2017,90,1,1,1,15,4,85.52915767,0,14.47084233,0,0,Pure Oxide,,0,,0.1,"0.06 mg cm-2
 Cu93.7Mo6.3",0.085529158,0,GDE,1,50,1100,Nafion 212,0.0073,0.02658,0.11851,0.28625,0.50218,0.73064,0,0,0,0
"Performance of a PEM water electrolyser combining
an IrRu-oxide anode electrocatalyst and a short-
side chain Aquivion membrane",Italy,2015,30,1,1,1,2,5,74.37742114,16.76812396,8.854454898,0,0,Pure Oxide,0.25,30,0.5,"1.5 mg cm-2
 Ir+Ru",0.4 mg cm-2 Pt,1.5,0.4,CCM,0,120,870,The Aquivion?SSC ionomer membrane (E87-12S),0.06745,0.37259,0.81026,1.33037,1.90057,2.46384,0,0,0,0
"Performance of a PEM water electrolyser combining
an IrRu-oxide anode electrocatalyst and a short-
side chain Aquivion membrane",Italy,2015,40,1,1,1,2,5,74.37742114,16.76812396,8.854454898,0,0,Pure Oxide,0.25,30,0.5,"1.5 mg cm-2
 Ir+Ru",0.4 mg cm-2 Pt,1.5,0.4,CCM,0,120,870,The Aquivion?SSC ionomer membrane (E87-12S),0.10752,0.50204,1.00212,1.60237,2.24886,2.86838,0,0,0,0
"Performance of a PEM water electrolyser combining
an IrRu-oxide anode electrocatalyst and a short-
side chain Aquivion membrane",Italy,2015,50,1,1,1,2,5,74.37742114,16.76812396,8.854454898,0,0,Pure Oxide,0.25,30,0.5,"1.5 mg cm-2
 Ir+Ru",0.4 mg cm-2 Pt,1.5,0.4,CCM,0,120,870,The Aquivion?SSC ionomer membrane (E87-12S),0.18997,0.64767,1.20092,1.88748,2.59714,3.27291,0,0,0,0
"Performance of a PEM water electrolyser combining
an IrRu-oxide anode electrocatalyst and a short-
side chain Aquivion membrane",Italy,2015,60,1,1,1,2,5,74.37742114,16.76812396,8.854454898,0,0,Pure Oxide,0.25,30,0.5,"1.5 mg cm-2
 Ir+Ru",0.4 mg cm-2 Pt,1.5,0.4,CCM,0,120,870,The Aquivion?SSC ionomer membrane (E87-12S),0.25182,0.79392,1.44168,2.13844,2.93398,3.69659,0,0,0,0
"Performance of a PEM water electrolyser combining
an IrRu-oxide anode electrocatalyst and a short-
side chain Aquivion membrane",Italy,2015,70,1,1,1,2,5,74.37742114,16.76812396,8.854454898,0,0,Pure Oxide,0.25,30,0.5,"1.5 mg cm-2
 Ir+Ru",0.4 mg cm-2 Pt,1.5,0.4,CCM,0,120,870,The Aquivion?SSC ionomer membrane (E87-12S),0.35564,0.97901,1.67172,2.43764,3.28293,4.06503,0,0,0,0
"Performance of a PEM water electrolyser combining
an IrRu-oxide anode electrocatalyst and a short-
side chain Aquivion membrane",Italy,2015,80,1,1,1,2,5,74.37742114,16.76812396,8.854454898,0,0,Pure Oxide,0.25,30,0.5,"1.5 mg cm-2
 Ir+Ru",0.4 mg cm-2 Pt,1.5,0.4,CCM,0,120,870,The Aquivion?SSC ionomer membrane (E87-12S),0.50143,1.13235,1.89879,2.70045,3.60471,4.48294,0,0,0,0
"Performance of a PEM water electrolyser combining
an IrRu-oxide anode electrocatalyst and a short-
side chain Aquivion membrane",Italy,2015,90,1,1,1,2,5,74.37742114,16.76812396,8.854454898,0,0,Pure Oxide,0.25,30,0.5,"1.5 mg cm-2
 Ir+Ru",0.4 mg cm-2 Pt,1.5,0.4,CCM,0,120,870,The Aquivion?SSC ionomer membrane (E87-12S),0.69208,1.36281,2.14533,2.9937,3.86121,4.87267,0,0,0,0
"Performance of a PEM water electrolyser combining
an IrRu-oxide anode electrocatalyst and a short-
side chain Aquivion membrane",Italy,2015,90,1,1,1,2,5,74.37742114,16.76812396,8.854454898,0,0,Pure Oxide,0.25,30,0.5,"1.5 mg cm-2
 Ir+Ru",0.4 mg cm-2 Pt,1.5,0.4,CCM,0,125,1100,Nafion 115,0.61104,1.20591,1.8988,2.66476,3.54579,4.42622,0,0,0,0
"Polymer Electrolyte Membrane Electrolyzers Utilizing Non-
precious Mo-based Hydrogen Evolution Catalysts","United
States",2015,80,1,1,1,6,1,100,0,0,0,0,Ir  black,,0,,2 mg cm-2 Ir,"3 mg cm-2
MoSx-CB",2,0,CCM,0,125,1100,Nafion 115,0.00719,0.0406,0.16493,0.37531,0.64833,0.93295,0,0,0,0
"Polymer Electrolyte Membrane Electrolyzers Utilizing Non-
precious Mo-based Hydrogen Evolution Catalysts","United
States",2015,80,1,1,1,6,1,100,0,0,0,0,Ir  black,,0,,2 mg cm-2 Ir,"3 mg cm-2
Mo3S13-CB",2,0,CCM,0,125,1100,Nafion 115,0.0123,0.09186,0.2649,0.5189,0.80212,1.07653,0,0,0,0
"Polymer Electrolyte Membrane Electrolyzers Utilizing Non-
precious Mo-based Hydrogen Evolution Catalysts","United
States",2015,80,1,1,1,6,1,100,0,0,0,0,Ir  black,,0,,2 mg cm-2 Ir,"3 mg cm-2
MoPØ­S-CB",2,0,CCM,0,125,1100,Nafion 115,0.02389,0.10601,0.28044,0.5407,0.85478,1.14334,0,0,0,0
"Polymer Electrolyte Membrane Electrolyzers Utilizing Non-
precious Mo-based Hydrogen Evolution Catalysts","United
States",2015,80,1,1,1,6,1,100,0,0,0,0,Ir  black,,20,,2 mg cm-2 Ir,0.5 mg cm-2 Pt,2,0.5,CCM,0,125,1100,Nafion 115,0.31756,0.63418,0.91764,1.16514,1.41264,1.66014,0,0,0,0
"Radiation-Grafted Polymer Electrolyte Membranes for Water
Electrolysis Cells: Evaluation of Key Membrane Properties",Switzerland,2015,80,3,3,3,500,29.16,85.52915767,0,14.47084233,0,0,Pure Oxide,,100,,2.03 mg cm-2 Ir,1.05 mg cm-2 Pt,2.03,1.05,CCM,0,79.5,869.5652174,St/AN/DiPB (SG)-based MEA £¨radiation-grafted membrane£©,0.1167,0.36443,0.52428,0.6355,0.78516,0.93482,0,0,0,0
"Radiation-Grafted Polymer Electrolyte Membranes for Water
Electrolysis Cells: Evaluation of Key Membrane Properties",Switzerland,2015,80,3,3,3,500,29.16,85.52915767,0,14.47084233,0,0,Pure Oxide,,100,,2.03 mg cm-2 Ir,1.05 mg cm-2 Pt,2.03,1.05,CCM,0,125,1100,commercial MEA,0.09139,0.32265,0.59156,0.87695,1.1286,1.38025,0,0,0,0
The electrocatalytic properties of an IrO2/SnO2catalyst using SnO2as a support and an assisting reagent for the oxygen evolution reaction,China,2011,80,1,1,1,3,1,85.73,0,14.27,0,0,"IrO2
Pure Oxide",,40,,1,0.2 mg cm-2 Pt,0.8573,0.2,CCM,0,50,1100,Nafion 212,0.05503,0.62422,1.58244,2.44603,3.30962,4.17321,0,0,0,0
The electrocatalytic properties of an IrO2/SnO2catalyst using SnO2as a support and an assisting reagent for the oxygen evolution reaction,China,2011,80,1,1,1,3,1,64.11,0,16.02,0,1,IrO2/SnO2 (2:1),,40,,1,0.2 mg cm-2 Pt,0.6411,0.2,CCM,0,50,1100,Nafion 212,0.15587,1.00942,2.02069,3.09886,4.17703,5.2552,0,0,0,0
