Repository: ruiding-uchicago/PEM_Electrolyzer

# PEM_Electrolyzer
The machine learning code file was written in jupyter notebook and saved in the corresponding format of .ipynb. To run the code, we suggest users to install Anaconda 3 in windows 10 and install the following necessary python packages with the same or higher version to set up compatible environment: Python 3.7; jupyter 1.0.0; numpy 1.20.2; pandas 1.0.1; scikit-learn 0.22.1; matplotlib 3.1.3; shap 0.39.0；seaborn 0.10.0; tensorflow-gpu 2.4.1; tensorflow-estimator 2.4.0; Keras 2.4.3; keras-metrics 1.1.0; catboost 0.23.2; lightgbm 3.2.1; xgboost 1.0.2. For training the ANN models, two GPU of GTX 2080ti equipped with i9 9900k was used.

File: Part I Data Preprocessing/database_unfilled_CD.csv (part 3 of 5)
of NSTF Electrolyzer Catalysts and Performance of NSTF Based PEM
Electrolyzers",United States,2015,100,1,1,1,75,50,100,0,0,0,0,nano-structured thin film,0,100,0,0.5,0.25,0.5,0.25,CCM,0,50,825,NSTF 3M membrane,0.09085,0.78414,2.31552,4.40564,6.4557,8.50576,0,0,0,0
"NSTF Advances for PEM Electrolysis - the Effect of Alloying on Activity
of NSTF Electrolyzer Catalysts and Performance of NSTF Based PEM
The electrocatalytic properties of an IrO2/SnO2catalyst using SnO2as a support and an assisting reagent for the oxygen evolution reaction,China,2011,80,1,1,1,3,1,36.5,0,18.25,0,1,IrO2/SnO2 (1:2),,40,,1,0.2 mg cm-2 Pt,0.365,0.2,CCM,0,50,1100,Nafion 212,0.01823,0.46699,1.34444,2.0508,2.75716,3.46352,0,0,0,0
Constructing a Multifunctional Interface between Membrane and Porous Transport Layer for Water Electrolyzers,Germany,2021,80,1,1,1,50,25,85.73,0,14.27,0,0,Pure Oxide,0.33,60,0.25,0,0.8 mg cm-2 Pt,0,0.8,GDE,1,175,1100,nafion117,0.136,0.386,0.716,1.084,1.467,1.85,0,0,0,0
Constructing a Multifunctional Interface between Membrane and Porous Transport Layer for Water Electrolyzers,Germany,2021,80,1,1,1,50,25,85.73,0,14.27,0,0,Pure Oxide,0.33,60,0.25,0.005 mg cm-2 Ir,0.8 mg cm-2 Pt,0.005,0.8,GDE,1,175,1100,nafion117,0.146,0.481,0.897,1.335,1.805,2.275,0,0,0,0
Constructing a Multifunctional Interface between Membrane and Porous Transport Layer for Water Electrolyzers,Germany,2021,80,1,1,1,50,25,85.73,0,14.27,0,0,Pure Oxide,0.33,60,0.25,0.013 mg cm-2 Ir,0.8 mg cm-2 Pt,0.013,0.8,GDE,1,175,1100,nafion117,0.16,0.526,0.961,1.442,1.956,2.47,0,0,0,0
Constructing a Multifunctional Interface between Membrane and Porous Transport Layer for Water Electrolyzers,Germany,2021,80,1,1,1,50,25,85.73,0,14.27,0,0,Pure Oxide,0.33,60,0.25,0.025 mg cm-2 Ir,0.8 mg cm-2 Pt,0.025,0.8,GDE,1,175,1100,nafion117,0.16,0.526,1.014,1.529,2.044,2.559,0,0,0,0
Constructing a Multifunctional Interface between Membrane and Porous Transport Layer for Water Electrolyzers,Germany,2021,80,1,1,1,50,25,85.73,0,14.27,0,0,Pure Oxide,0.33,60,0.25,0.05 mg cm-2 Ir,0.8 mg cm-2 Pt,0.05,0.8,GDE,1,175,1100,nafion117,0.16,0.526,1.014,1.529,2.044,2.559,0,0,0,0
FeP Nanocatalyst with Preferential [010] Orientation Boosts the Hydrogen Evolution Reaction in Polymer-Electrolyte Membrane Electrolyzer,The Netherlands,2020,22,1,1,1,0.166666667,5,74.37742114,16.76812396,8.854454898,0,0,IrRuOx(ÉÌÓÃ£©,0.25,0,0.25,3,0.4 mg cm-2 FeP,2.734366353,0,GDE,1,125,1100,nafion115,0.0015,0.004,0.019,0.051,0.096,0.159,0,0,0,0
FeP Nanocatalyst with Preferential [010] Orientation Boosts the Hydrogen Evolution Reaction in Polymer-Electrolyte Membrane Electrolyzer,The Netherlands,2020,22,1,1,1,0.166666667,5,74.37742114,16.76812396,8.854454898,0,0,IrRuOx£¨ÉÌÓÃ£©,0.25,100,0.25,3,0.5 mg cm-2 Pt,2.734366353,0.5,GDE,1,125,1100,nafion115,0.012,0.094,0.194,0.33,0.466,0.602,0,0,0,0
"Highly stable RuO2/SnO2 nanocomposites as anode
electrocatalysts in a PEM water electrolysis cell
",Republic of Korea,2013,80,1,1,1,7,4,0,75.66401816,24.33598184,0,0,Pure RuO2,,40,,3,0.6 mg cm-2 Pt,2.269920545,0.6,CCM,0,125,1100,nafion115,0.239,0.513,0.857,1.201,1.545,1.889,0,0,0,0
"Highly stable RuO2/SnO2 nanocomposites as anode
electrocatalysts in a PEM water electrolysis cell
",Republic of Korea,2013,80,1,1,1,7,4,0,23.83808219,22.38354235,0,1,RuO2/SnO2(mass ratios 0.45:1),,40,,3,0.6 mg cm-2 Pt,0.715142466,0.6,CCM,0,125,1100,nafion115,0.239,0.528,0.848,1.168,1.488,1.808,0,0,0,0
"Highly stable RuO2/SnO2 nanocomposites as anode
electrocatalysts in a PEM water electrolysis cell
",Republic of Korea,2013,80,1,1,1,7,4,0,30.35461078,22.62905869,0,1,RuO2/SnO2(mass ratios 0.67:1),,40,,3,0.6 mg cm-2 Pt,0.910638323,0.6,CCM,0,125,1100,nafion115,0.288,0.579,0.915,1.251,1.587,1.923,0,0,0,0
"Highly stable RuO2/SnO2 nanocomposites as anode
electrocatalysts in a PEM water electrolysis cell
",Republic of Korea,2013,80,1,1,1,7,4,0,39.10927536,22.95889891,0,1,RuO2/SnO2(mass ratios 1.07:1),,40,,3,0.6 mg cm-2 Pt,1.173278261,0.6,CCM,0,125,1100,nafion115,0.326,0.613,0.929,1.245,1.561,1.877,0,0,0,0
Performance enhancement of PEM electrolyzers through iridium-coated titanium porous transport layers,Germany,2018,80,1,1,1,,25,85.52915767,0,14.47084233,0,0,"IrO2(Alfa Aesar, Premion, 99.99%)",,60,,2.2,0.8 mg cm?2 Pt,1.881641469,0.8,CCM,0,175,1100,nafion117,0.197,0.608,0.117,1.684,2.272,2.86,0,0,0,0
"Phosphorus-doped carbon nanoparticles supported palladium
electrocatalyst for the hydrogen evolution reaction (HER) in PEM
water electrolysis",Germany,2018,30,1,1,1,60,25,0,75.66401816,24.33598184,0,0, RuO2,,0,,3, 0.7 mg cm?2 Pd/P-CNPs,2.269920545,0.7,CCM,0,125,1100,nafion115,0.006,0.03,0.102,0.22,0.402,0.605,0,0,0,0
"Phosphorus-doped carbon nanoparticles supported palladium
electrocatalyst for the hydrogen evolution reaction (HER) in PEM
water electrolysis",Germany,2018,40,1,1,1,60,25,0,83.55,16.45,0,0, RuO2,,0,,3, 0.7 mg cm?2 Pd/P-CNPs,2.5065,0.7,CCM,0,125,1100,nafion115,0.0076,0.054,0.131,0.254,0.46,0.762,0,0,0,0
"Phosphorus-doped carbon nanoparticles supported palladium
electrocatalyst for the hydrogen evolution reaction (HER) in PEM
water electrolysis",Germany,2018,50,1,1,1,60,25,0,83.55,16.45,0,0, RuO2,,0,,3, 0.7 mg cm?2 Pd/P-CNPs,2.5065,0.7,CCM,0,125,1100,nafion115,0.008,0.06,0.153,0.3,0.518,0.801,0,0,0,0
"Phosphorus-doped carbon nanoparticles supported palladium
electrocatalyst for the hydrogen evolution reaction (HER) in PEM
water electrolysis",Germany,2018,60,1,1,1,60,25,0,83.55,16.45,0,0, RuO2,,0,,3, 0.7 mg cm?2 Pd/P-CNPs,2.5065,0.7,CCM,0,125,1100,nafion115,0.0088,0.07,0.177,0.335,0.565,0.876,0,0,0,0
"Phosphorus-doped carbon nanoparticles supported palladium
electrocatalyst for the hydrogen evolution reaction (HER) in PEM
water electrolysis",Germany,2018,70,1,1,1,60,25,0,83.55,16.45,0,0, RuO2,,0,,3, 0.7 mg cm?2 Pd/P-CNPs,2.5065,0.7,CCM,0,125,1100,nafion115,0.012,0.082,0.2,0.381,0.631,0.932,0,0,0,0
"Phosphorus-doped carbon nanoparticles supported palladium
electrocatalyst for the hydrogen evolution reaction (HER) in PEM
water electrolysis",Germany,2018,80,1,1,1,60,25,0,83.55,16.45,0,0, RuO2,,0,,3, 0.7 mg cm?2 Pd/P-CNPs,2.5065,0.7,CCM,0,125,1100,nafion115,0.023,0.094,0.225,0.43,0.72,1.04,0,0,0,0
"Phosphorus-doped carbon nanoparticles supported palladium
electrocatalyst for the hydrogen evolution reaction (HER) in PEM
water electrolysis",Germany,2018,80,1,1,1,60,25,0,83.55,16.45,0,0, RuO2,,30,,3, 0.7 mg cm?2 Pt/CB,2.5065,0.21,CCM,0,125,1100,nafion115,0.03,0.103,0.286,0.52,0.801,1.093,0,0,0,0
"Polarization characteristics of a low catalyst loading PEM water
electrolyzer operating at elevated temperature",Republic of Korea,2016,90,1,1,1,15,6.25,85.52915767,0,14.47084233,0,0,IrO2,,46.3,,0.1,0.4 mg cm-2 Pt,0.085529158,0.4,GDE,1,50,1100,nafion212,0.435,1.019,1.535,1.914,2.244,2.693,0,0,0,0
"Polarization characteristics of a low catalyst loading PEM water
electrolyzer operating at elevated temperature",Republic of Korea,2016,120,1.5,1.5,1.5,15,6.25,85.52915767,0,14.47084233,0,0,IrO2,,46.3,,0.1,0.4 mg cm-2 Pt,0.085529158,0.4,GDE,1,50,1100,nafion212,0.903,1.716,3.017,4.412,5.769,7.046,0,0,0,0
"Polarization characteristics of a low catalyst loading PEM water
electrolyzer operating at elevated temperature",Republic of Korea,2016,120,2,2,2,15,6.25,85.52915767,0,14.47084233,0,0,IrO2,,46.3,,0.1,0.4 mg cm-2 Pt,0.085529158,0.4,GDE,1,50,1100,nafion212,0.848,1.716,3.103,4.641,6.186,7.683,0,0,0,0
"Polarization characteristics of a low catalyst loading PEM water
electrolyzer operating at elevated temperature",Republic of Korea,2016,120,2.5,2.5,2.5,15,6.25,85.52915767,0,14.47084233,0,0,IrO2,,46.3,,0.1,0.4 mg cm-2 Pt,0.085529158,0.4,GDE,1,50,1100,nafion212,0.778,1.805,3.284,4.971,1.899,8.342,0,0,0,0
The effect of cathode nitrogen purging on cell performance and in operando neutron imaging of a polymer electrolyte membrane electrolyzer,Canada,2018,40,1,1,1,20,25,100,0,0,0,0,Ir black,,100,,1 mg cm-2 Ir,0.3 mg cm-2 Pt,1,0.3,CCM,0,,1100,Nafion 1110,0.026,0.195,0.402,0.627,0.867,1.107,0,0,0,0
"Initial approaches in benchmarking and round
robin testing for proton exchange membrane water
electrolyzers",Germany,2019,60,1,1,1,50,25,85.52915767,0,14.47084233,0,0, IrOx,,100,,2.5 mg cm-2 Ir,0.8 mg cm-2 Pt,2.5,0.8,CCM,0,175,1100,nafion117,0.068,0.363,0.751,1.181,1.633,2.085,0,0,0,0
"Initial approaches in benchmarking and round
robin testing for proton exchange membrane water
electrolyzers",Germany,2019,80,1,1,1,50,25,85.52915767,0,14.47084233,0,0, IrOx,,100,,2.5 mg cm-2 Ir,0.8 mg cm-2 Pt,2.5,0.8,CCM,0,175,1100,nafion117,0.162,0.546,1.028,1.557,2.106,2.655,0,0,0,0
"Investigation of V-doped TiO2as an anodic catalyst
support for SPE water electrolysis",China,2017,80,1,1,1,40,3.645,59.70877787,0,9.941511515,0,1,IrO2/TiV-0,0.33,40,0.33,2.5 mg cm-2 Ir,0.5 mg cm-2 Pt,2.5,0.5,CCM,0,175,1100,nafion117,0.037,0.145,0.293,0.453,0.603,0.75,0,0,0,0
"Investigation of V-doped TiO2as an anodic catalyst
support for SPE water electrolysis",China,2017,80,1,1,1,40,3.645,57.84506658,0,9.631203586,0,1,IrO2/TiV-10,0.33,40,0.33,2.5 mg cm-2 Ir,0.5 mg cm-2 Pt,2.5,0.5,CCM,0,175,1100,nafion117,0.047,0.181,0.341,0.516,0.69,0.855,0,0,0,0
"Investigation of V-doped TiO2as an anodic catalyst
support for SPE water electrolysis",China,2017,80,1,1,1,40,3.645,57.81239854,0,9.625764357,0,1,IrO2/TiV-20,0.33,40,0.33,2.5 mg cm-2 Ir,0.5 mg cm-2 Pt,2.5,0.5,CCM,0,175,1100,nafion117,0.051,0.191,0.369,0.569,0.765,0.97,0,0,0,0
"Investigation of V-doped TiO2as an anodic catalyst
support for SPE water electrolysis",China,2017,80,1,1,1,40,3.645,66.86367932,0,11.13280261,0,1,IrO2/TiV-30,0.33,40,0.33,2.5 mg cm-2 Ir,0.5 mg cm-2 Pt,2.5,0.5,CCM,0,175,1100,nafion117,0.058,0.204,0.392,0.59,0.778,0.95,0,0,0,0
"Investigation of V-doped TiO2as an anodic catalyst
support for SPE water electrolysis",China,2017,80,1,1,1,40,3.645,85.52915767,0,14.47084233,0,0,Pure Oxide,0.33,40,0.33,2.5 mg cm-2 Ir,0.5 mg cm-2 Pt,2.5,0.5,CCM,0,175,1100,nafion117,0.058,0.204,0.409,0.644,0.905,1.166,0,0,0,0
"Investigation of V-doped TiO2as an anodic catalyst
support for SPE water electrolysis",China,2017,80,1,1,1,40,3.645,66.86367932,0,11.13280261,0,1,IrO2/TiV-30,0.33,40,0.33,2.5 mg cm-2 Ir,0.5 mg cm-2 Pt,2.5,0.5,CCM,0,175,1100,nafion117,0.05682,0.20426,0.378,0.57823,0.74885,0.90039,1,1,0,10
"Investigation of V-doped TiO2as an anodic catalyst
support for SPE water electrolysis",China,2017,80,1,1,1,40,3.645,66.86367932,0,11.13280261,0,1,IrO2/TiV-30,0.33,40,0.33,2.5 mg cm-2 Ir,0.5 mg cm-2 Pt,2.5,0.5,CCM,0,175,1100,nafion117,0.04532,0.17875,0.34508,0.51473,0.66841,0.82092,1,1,0,50
"Investigations on degradation of the long-term proton exchange
membrane water electrolysis stack",China,2014,60,1,1,1,1800,160,100,0,0,0,0,"Iridium black (Johnson matthey, HiSPECTM 160000) ",0.4,40,0.6,1.5 mg cm-2 Ir,0.4 mg cm-2 Pt,1.5,0.4,CCM,0,125,1100,nafion115,0.124,0.469,0.852,1.235,1.618,2.001,0.5,0.5,0,7800
"Nanosized IrOx and IrRuOx electrocatalysts for the O2evolution
reaction
 in PEM water electrolysers",Italy,2015,30,1,1,1,4,5,74.37742114,16.76812396,8.854454898,0,0,Ir0.7Ru0.3Ox ,0.25,30,0.5,1.5,0.5 mg cm-2 Pt,1.367183177,0.5,CCM,0,125,1100,nafion115,0.064,0.304,0.683,1.103,1.581,2.059,0,0,0,0
"Nanosized IrOx and IrRuOx electrocatalysts for the O2evolution
reaction
 in PEM water electrolysers",Italy,2015,40,1,1,1,4,5,74.37742114,16.76812396,8.854454898,0,0,Ir0.7Ru0.3Ox ,0.25,30,0.5,1.5,0.5 mg cm-2 Pt,1.367183177,0.5,CCM,0,125,1100,nafion115,0.096,0.418,0.87,1.376,1.9,2.424,0,0,0,0
"Nanosized IrOx and IrRuOx electrocatalysts for the O2evolution
reaction
 in PEM water electrolysers",Italy,2015,50,1,1,1,4,5,74.37742114,16.76812396,8.854454898,0,0,Ir0.7Ru0.3Ox ,0.25,30,0.5,1.5,0.5 mg cm-2 Pt,1.367183177,0.5,CCM,0,125,1100,nafion115,0.15,0.54,1.063,1.622,2.23,2.838,0,0,0,0
"Nanosized IrOx and IrRuOx electrocatalysts for the O2evolution
reaction
 in PEM water electrolysers",Italy,2015,60,1,1,1,4,5,74.37742114,16.76812396,8.854454898,0,0,Ir0.7Ru0.3Ox ,0.25,30,0.5,1.5,0.5 mg cm-2 Pt,1.367183177,0.5,CCM,0,125,1100,nafion115,0.226,0.692,1.271,1.9,2.585,3.27,0,0,0,0
"Nanosized IrOx and IrRuOx electrocatalysts for the O2evolution
reaction
 in PEM water electrolysers",Italy,2015,70,1,1,1,4,5,74.37742114,16.76812396,8.854454898,0,0,Ir0.7Ru0.3Ox ,0.25,30,0.5,1.5,0.5 mg cm-2 Pt,1.367183177,0.5,CCM,0,125,1100,nafion115,0.312,0.817,1.427,2.183,2.966,3.749,0,0,0,0
"Nanosized IrOx and IrRuOx electrocatalysts for the O2evolution
reaction
 in PEM water electrolysers",Italy,2015,80,1,1,1,4,5,74.37742114,16.76812396,8.854454898,0,0,Ir0.7Ru0.3Ox ,0.25,30,0.5,1.5,0.5 mg cm-2 Pt,1.367183177,0.5,CCM,0,125,1100,nafion115,0.442,1.002,1.638,2.478,3.22,3.962,0,0,0,0
"Nanosized IrOx and IrRuOx electrocatalysts for the O2evolution
reaction
 in PEM water electrolysers",Italy,2015,90,1,1,1,4,5,74.37742114,16.76812396,8.854454898,0,0,Ir0.7Ru0.3Ox ,0.25,30,0.5,1.5,0.5 mg cm-2 Pt,1.367183177,0.5,CCM,0,125,1100,nafion115,0.603,1.181,1.84,2.653,3.466,4.279,0,0,0,0
"Nanosized IrOx and IrRuOx electrocatalysts for the O2evolution
reaction
 in PEM water electrolysers",Italy,2015,30,1,1,1,4,5,85.52915767,0,14.47084233,0,0,IrOx ,0.25,30,0.5,1.5,0.5 mg cm-2 Pt,1.282937365,0.5,CCM,0,125,1100,nafion115,0.032,0.179,0.501,0.897,1.316,1.735,0,0,0,0
"Nanosized IrOx and IrRuOx electrocatalysts for the O2evolution
reaction
 in PEM water electrolysers",Italy,2015,40,1,1,1,4,5,85.52915767,0,14.47084233,0,0,IrOx ,0.25,30,0.5,1.5,0.5 mg cm-2 Pt,1.282937365,0.5,CCM,0,125,1100,nafion115,0.032,0.258,0.651,1.1,1.626,2.152,0,0,0,0
"Nanosized IrOx and IrRuOx electrocatalysts for the O2evolution
reaction
 in PEM water electrolysers",Italy,2015,50,1,1,1,4,5,85.52915767,0,14.47084233,0,0,IrOx ,0.25,30,0.5,1.5,0.5 mg cm-2 Pt,1.282937365,0.5,CCM,0,125,1100,nafion115,0.063,0.342,0.789,1.31,1.905,2.5,0,0,0,0
"Nanosized IrOx and IrRuOx electrocatalysts for the O2evolution
reaction
 in PEM water electrolysers",Italy,2015,60,1,1,1,4,5,85.52915767,0,14.47084233,0,0,IrOx ,0.25,30,0.5,1.5,0.5 mg cm-2 Pt,1.282937365,0.5,CCM,0,125,1100,nafion115,0.077,0.437,0.978,1.566,2.198,2.83,0,0,0,0
"Nanosized IrOx and IrRuOx electrocatalysts for the O2evolution
reaction
 in PEM water electrolysers",Italy,2015,70,1,1,1,4,5,85.52915767,0,14.47084233,0,0,IrOx ,0.25,30,0.5,1.5,0.5 mg cm-2 Pt,1.282937365,0.5,CCM,0,125,1100,nafion115,0.101,0.519,1.098,1.796,2.561,3.326,0,0,0,0
"Nanosized IrOx and IrRuOx electrocatalysts for the O2evolution
reaction
 in PEM water electrolysers",Italy,2015,80,1,1,1,4,5,85.52915767,0,14.47084233,0,0,IrOx ,0.25,30,0.5,1.5,0.5 mg cm-2 Pt,1.282937365,0.5,CCM,0,125,1100,nafion115,0.167,0.7,1.294,1.991,2.8,3.609,0,0,0,0
"Nanosized IrOx and IrRuOx electrocatalysts for the O2evolution
reaction
 in PEM water electrolysers",Italy,2015,90,1,1,1,4,5,85.52915767,0,14.47084233,0,0,IrOx ,0.25,30,0.5,1.5,0.5 mg cm-2 Pt,1.282937365,0.5,CCM,0,125,1100,nafion115,0.299,0.811,1.395,2.047,2.281,2.515,0,0,0,0
"Performance analysis of short-side-chain Aquivionsperfluorosulfonic
acid polymer for proton exchange membrane water electrolysis", Italy,2014,80,1,1,1,2,5,85.52915767,0,14.47084233,0,0, IrO2,0.5,50,0.5,2 mg cm-2 Ir,0.3 mg cm-2 Pt,2,0.3,CCM,0,120,870,short-side-chain perfluorosulfonic acid (SSC-PFSA) membrane ,0.4,0.92,1.647,2.413,3.234,4.055,0,0,0,0
"Performance analysis of short-side-chain Aquivionsperfluorosulfonic
acid polymer for proton exchange membrane water electrolysis", Italy,2014,80,1,1,1,2,5,85.52915767,0,14.47084233,0,0, IrO2,0.5,50,0.5,2 mg cm-2 Ir,0.3 mg cm-2 Pt,2,0.3,CCM,0,125,1100,nafion115,0.313,0.727,1.149,1.543,1.937,2.331,0,0,0,0
"Performance analysis of short-side-chain Aquivionsperfluorosulfonic
acid polymer for proton exchange membrane water electrolysis", Italy,2014,40,1,1,1,2,5,85.52915767,0,14.47084233,0,0, IrO2,0.5,50,0.5,2 mg cm-2 Ir,0.3 mg cm-2 Pt,2,0.3,CCM,0,120,870,short-side-chain perfluorosulfonic acid (SSC-PFSA) membrane ,0.094,0.398,0.897,1.454,2.08,2.66,0,0,0,0
"Performance analysis of short-side-chain Aquivionsperfluorosulfonic
acid polymer for proton exchange membrane water electrolysis", Italy,2014,50,1,1,1,2,5,85.52915767,0,14.47084233,0,0, IrO2,0.5,50,0.5,2 mg cm-2 Ir,0.3 mg cm-2 Pt,2,0.3,CCM,0,120,870,short-side-chain perfluorosulfonic acid (SSC-PFSA) membrane ,0.148,0.487,1.007,1.695,2.295,3.041,0,0,0,0
"Performance analysis of short-side-chain Aquivionsperfluorosulfonic
acid polymer for proton exchange membrane water electrolysis", Italy,2014,60,1,1,1,2,5,85.52915767,0,14.47084233,0,0, IrO2,0.5,50,0.5,2 mg cm-2 Ir,0.3 mg cm-2 Pt,2,0.3,CCM,0,120,870,short-side-chain perfluorosulfonic acid (SSC-PFSA) membrane ,0.233,0.67,1.28,1.983,2.764,3.545,0,0,0,0
"Performance analysis of short-side-chain Aquivionsperfluorosulfonic
acid polymer for proton exchange membrane water electrolysis", Italy,2014,70,1,1,1,2,5,85.52915767,0,14.47084233,0,0, IrO2,0.5,50,0.5,2 mg cm-2 Ir,0.3 mg cm-2 Pt,2,0.3,CCM,0,120,870,short-side-chain perfluorosulfonic acid (SSC-PFSA) membrane ,0.303,0.782,1.397,2.194,2.989,3.784,0,0,0,0
"Performance analysis of short-side-chain Aquivionsperfluorosulfonic
acid polymer for proton exchange membrane water electrolysis", Italy,2014,90,1,1,1,2,5,85.52915767,0,14.47084233,0,0, IrO2,0.5,50,0.5,2 mg cm-2 Ir,0.3 mg cm-2 Pt,2,0.3,CCM,0,120,870,short-side-chain perfluorosulfonic acid (SSC-PFSA) membrane ,0.446,1.096,1.942,2.776,3.61,4.444,0,0,0,0
"Proton exchange membrane water electrolysis
with short-side-chain Aquivion?membrane
and IrO2anode catalyst",Italy,2014,27.5,3,3,3,3.33,6.25,85.52915767,0,14.47084233,0,0, IrO2,0.5,40,0.5,2,2 mg cm-2 Pt,1.710583153,2,CCM,0,120,870,E87-12S (short-side-chain perfluorosulfonic acid membrane ),0.016,0.034,0.304,0.706,1.133,1.596,0,0,0,0
"Proton exchange membrane water electrolysis
with short-side-chain Aquivion?membrane
and IrO2anode catalyst",Italy,2014,40,3,3,3,3.33,6.25,85.52915767,0,14.47084233,0,0, IrO2,0.5,40,0.5,2,2 mg cm-2 Pt,1.710583153,2,CCM,0,120,870,E87-12S (short-side-chain perfluorosulfonic acid membrane ),0.02,0.082,0.395,0.894,1.428,2.024,0,0,0,0
"Proton exchange membrane water electrolysis
with short-side-chain Aquivion?membrane
and IrO2anode catalyst",Italy,2014,60,3,3,3,3.33,6.25,85.52915767,0,14.47084233,0,0, IrO2,0.5,40,0.5,2,2 mg cm-2 Pt,1.710583153,2,CCM,0,120,870,E87-12S (short-side-chain perfluorosulfonic acid membrane ),0.024,0.27,0.849,1.474,2.099,2.724,0,0,0,0
"Proton exchange membrane water electrolysis
with short-side-chain Aquivion?membrane
and IrO2anode catalyst",Italy,2014,80,3,3,3,3.33,6.25,85.52915767,0,14.47084233,0,0, IrO2,0.5,40,0.5,2,2 mg cm-2 Pt,1.710583153,2,CCM,0,120,870,E87-12S (short-side-chain perfluorosulfonic acid membrane ),0.11,0.676,1.498,2.32,3.142,3.964,0,0,0,0
"Proton exchange membrane water electrolysis
with short-side-chain Aquivion?membrane
and IrO2anode catalyst",Italy,2014,90,3,3,3,3.33,6.25,85.52915767,0,14.47084233,0,0, IrO2,0.5,40,0.5,2,2 mg cm-2 Pt,1.710583153,2,CCM,0,120,870,E87-12S (short-side-chain perfluorosulfonic acid membrane ),0.198,0.972,1.776,2.58,3.384,4.188,0,0,0,0
"Proton exchange membrane water electrolysis
with short-side-chain Aquivion?membrane
and IrO2anode catalyst",Italy,2014,100,3,3,3,3.33,6.25,85.52915767,0,14.47084233,0,0, IrO2,0.5,40,0.5,2,2 mg cm-2 Pt,1.710583153,2,CCM,0,120,870,E87-12S (short-side-chain perfluorosulfonic acid membrane ),0.197,0.889,1.906,2.923,3.94,4.957,0,0,0,0
"Proton exchange membrane water electrolysis
with short-side-chain Aquivion?membrane
and IrO2anode catalyst",Italy,2014,110,3,3,3,3.33,6.25,85.52915767,0,14.47084233,0,0, IrO2,0.5,40,0.5,2,2 mg cm-2 Pt,1.710583153,2,CCM,0,120,870,E87-12S (short-side-chain perfluorosulfonic acid membrane ),0.297,1.097,1.995,2.893,3.791,4.689,0,0,0,0
"Proton exchange membrane water electrolysis
with short-side-chain Aquivion?membrane
and IrO2anode catalyst",Italy,2014,120,3,3,3,3.33,6.25,85.52915767,0,14.47084233,0,0, IrO2,0.5,40,0.5,2,2 mg cm-2 Pt,1.710583153,2,CCM,0,120,870,E87-12S (short-side-chain perfluorosulfonic acid membrane ),0.47,1.292,2.114,2.936,3.758,4.58,0,0,0,0
"Proton exchange membrane water electrolysis
with short-side-chain Aquivion?membrane
and IrO2anode catalyst",Italy,2014,27.5,3,3,3,3.33,6.25,85.52915767,0,14.47084233,0,0, IrO2,0.5,40,0.5,2,2 mg cm-2 Pt,1.710583153,2,CCM,0,120,870,E87-12S-ZrP(ZrPÔ¤´¦Àí E87-12S£©,0.011,0.041,0.25,0.52,0.821,1.141,0,0,0,0
"Proton exchange membrane water electrolysis
with short-side-chain Aquivion?membrane
and IrO2anode catalyst",Italy,2014,40,3,3,3,3.33,6.25,85.52915767,0,14.47084233,0,0, IrO2,0.5,40,0.5,2,2 mg cm-2 Pt,1.710583153,2,CCM,0,120,870,E87-12S-ZrP(ZrPÔ¤´¦Àí E87-12S£©,0.014,0.075,0.31,0.635,0.996,1.385,0,0,0,0
"Proton exchange membrane water electrolysis
with short-side-chain Aquivion?membrane
and IrO2anode catalyst",Italy,2014,60,3,3,3,3.33,6.25,85.52915767,0,14.47084233,0,0, IrO2,0.5,40,0.5,2,2 mg cm-2 Pt,1.710583153,2,CCM,0,120,870,E87-12S-ZrP(ZrPÔ¤´¦Àí E87-12S£©,0.017,0.2,0.529,0.925,1.377,1.809,0,0,0,0
"Proton exchange membrane water electrolysis
with short-side-chain Aquivion?membrane
and IrO2anode catalyst",Italy,2014,80,3,3,3,3.33,6.25,85.52915767,0,14.47084233,0,0, IrO2,0.5,40,0.5,2,2 mg cm-2 Pt,1.710583153,2,CCM,0,120,870,E87-12S-ZrP(ZrPÔ¤´¦Àí E87-12S£©,1.03,0.414,0.87,1.276,1.801,2.326,0,0,0,0
"Proton exchange membrane water electrolysis
with short-side-chain Aquivion?membrane
and IrO2anode catalyst",Italy,2014,90,3,3,3,3.33,6.25,85.52915767,0,14.47084233,0,0, IrO2,0.5,40,0.5,2,2 mg cm-2 Pt,1.710583153,2,CCM,0,120,870,E87-12S-ZrP(ZrPÔ¤´¦Àí E87-12S£©,0.127,0.529,1.02,1.481,2.004,2.527,0,0,0,0
"Proton exchange membrane water electrolysis
with short-side-chain Aquivion?membrane
and IrO2anode catalyst",Italy,2014,100,3,3,3,3.33,6.25,85.52915767,0,14.47084233,0,0, IrO2,0.5,40,0.5,2,2 mg cm-2 Pt,1.710583153,2,CCM,0,120,870,E87-12S-ZrP(ZrPÔ¤´¦Àí E87-12S£©,0.127,0.529,1.02,1.481,2.05,2.619,0,0,0,0
"Proton exchange membrane water electrolysis
with short-side-chain Aquivion?membrane
and IrO2anode catalyst",Italy,2014,110,3,3,3,3.33,6.25,85.52915767,0,14.47084233,0,0, IrO2,0.5,40,0.5,2,2 mg cm-2 Pt,1.710583153,2,CCM,0,120,870,E87-12S-ZrP(ZrPÔ¤´¦Àí E87-12S£©,0.204,0.625,1.177,1.65,2.123,2.596,0,0,0,0
"Proton exchange membrane water electrolysis
with short-side-chain Aquivion?membrane
and IrO2anode catalyst",Italy,2014,120,3,3,3,3.33,6.25,85.52915767,0,14.47084233,0,0, IrO2,0.5,40,0.5,2,2 mg cm-2 Pt,1.710583153,2,CCM,0,120,870,E87-12S-ZrP(ZrPÔ¤´¦Àí E87-12S£©,0.303,0.726,1.245,1.841,2.437,3.033,0,0,0,0
"Proton exchange membrane water electrolysis
with short-side-chain Aquivion?membrane
and IrO2anode catalyst",Italy,2014,80,3,3,3,3.33,6.25,85.52915767,0,14.47084233,0,0, IrO2,0.5,40,0.5,2,2 mg cm-2 Pt,1.710583153,2,CCM,0,70,206.185567,"sPBI-OO£¨polybenzimidazole poly-[(1-(4,40-diphe-
nylether)-5-oxybenzimidazole)-benzimidazole] £©",0.03,0.368,0.97,1.66,2.35,3.04,0,0,0,0
"Proton exchange membrane water electrolysis
with short-side-chain Aquivion?membrane
and IrO2anode catalyst",Italy,2014,100,3,3,3,3.33,6.25,85.52915767,0,14.47084233,0,0, IrO2,0.5,40,0.5,2,2 mg cm-2 Pt,1.710583153,2,CCM,0,70,206.185567,"sPBI-OO£¨polybenzimidazole poly-[(1-(4,40-diphe-
nylether)-5-oxybenzimidazole)-benzimidazole] £©",0.06,0.399,1.021,1.824,2.627,3.43,0,0,0,0
"Proton exchange membrane water electrolysis
with short-side-chain Aquivion?membrane
and IrO2anode catalyst",Italy,2014,110,3,3,3,3.33,6.25,85.52915767,0,14.47084233,0,0, IrO2,0.5,40,0.5,2,2 mg cm-2 Pt,1.710583153,2,CCM,0,70,206.185567,"sPBI-OO£¨polybenzimidazole poly-[(1-(4,40-diphe-
nylether)-5-oxybenzimidazole)-benzimidazole] £©",0.114,0.572,1.257,2.062,2.867,3.672,0,0,0,0
"Proton exchange membrane water electrolysis
with short-side-chain Aquivion?membrane
and IrO2anode catalyst",Italy,2014,120,3,3,3,3.33,6.25,85.52915767,0,14.47084233,0,0, IrO2,0.5,40,0.5,2,2 mg cm-2 Pt,1.710583153,2,CCM,0,70,206.185567,"sPBI-OO£¨polybenzimidazole poly-[(1-(4,40-diphe-
nylether)-5-oxybenzimidazole)-benzimidazole] £©",0.213,0.724,1.556,2.388,3.22,4.052,0,0,0,0
"Solution combustion synthesis of highly dispersible
and dispersed iridium oxide as an anode catalyst in
PEM water electrolysis",Spain,2017,80,1,1,1,0.5,4,85.52915767,0,14.47084233,0,1, IrO2£¨Purely insulating alumina×÷ÔØÌå£©,0.3,40,0.3,2,0.6,1.710583153,0.24,CCM,0,125,1100,nafion115,0.256,0.588,1.154,1.739,2.324,2.909,0,0,0,0
"Solution combustion synthesis of highly dispersible
and dispersed iridium oxide as an anode catalyst in
PEM water electrolysis",Spain,2017,80,1,1,1,0.5,4,74.37742114,16.76812396,8.854454898,0,0,IrRuOx (ÉÌÓÃ£©,0.3,40,0.3,3,3,2.734366353,1.2,CCM,0,125,1100,nafion115,0.226,0.668,1.221,1.816,2.411,3.006,0,0,0,0
"Sulfated titania as additive in Nafion membranes
for water electrolysis applications",Italy,2017,80,1,1,1,4,5,74.37742114,16.76812396,8.854454898,0,0, Ir0.7Ru0.3Ox,0.25,30,0.5,1.5,0.5 mg cm-2 Pt,1.367183177,0.5,CCM,0,105,1031,nafion,0.407,0.892,1.487,2.089,2.595,3.029,0,0,0,0
"Sulfated titania as additive in Nafion membranes
for water electrolysis applications",Italy,2017,80,1,1,1,4,5,74.37742114,16.76812396,8.854454898,0,0, Ir0.7Ru0.3Ox,0.25,30,0.5,1.5,0.5 mg cm-2 Pt,1.367183177,0.5,CCM,0,105,1219.5,Nafion/S-TiO2 5wt.%,0.295,0.8,1.415,2.089,2.791,3.431,0,0,0,0
"Sulfated titania as additive in Nafion membranes
for water electrolysis applications",Italy,2017,100,1,1,1,4,5,74.37742114,16.76812396,8.854454898,0,0, Ir0.7Ru0.3Ox,0.25,30,0.5,1.5,0.5 mg cm-2 Pt,1.367183177,0.5,CCM,0,105,1031,nafion,0.714,1.208,1.674,2.181,2.594,3.014,0,0,0,0
"Sulfated titania as additive in Nafion membranes
for water electrolysis applications",Italy,2017,100,1,1,1,4,5,74.37742114,16.76812396,8.854454898,0,0, Ir0.7Ru0.3Ox,0.25,30,0.5,1.5,0.5 mg cm-2 Pt,1.367183177,0.5,CCM,0,105,1219.5,Nafion/S-TiO2 5wt.%,0.714,1.174,1.786,2.455,3.268,4.013,0,0,0,0
"Thin film surface modifications of thin/tunable liquid/gas diffusion layers
for high-efficiency proton exchange membrane electrolyzer cells",United States,2017,80,1,1,1,20,5,74.37742114,16.76812396,8.854454898,0,0, IrRuOx,,100,,3,3,2.734366353,3,CCM,0,125,1100,nafion115,0.565,1.312,2.059,2.806,3.553,4.3,0,0,0,0
"Thin film surface modifications of thin/tunable liquid/gas diffusion layers
for high-efficiency proton exchange membrane electrolyzer cells",United States,2017,80,1,1,1,20,5,74.37742114,16.76812396,8.854454898,0,0, IrRuOx,,100,,3,3,2.734366353,3,CCM,0,125,1100,nafion115,0.565,1.488,2.411,3.334,4.257,5.18,0,0,0,0
"Thin film surface modifications of thin/tunable liquid/gas diffusion layers
for high-efficiency proton exchange membrane electrolyzer cells",United States,2017,80,1,1,1,20,5,74.37742114,16.76812396,8.854454898,0,0, IrRuOx,,100,,3,3,2.734366353,3,CCM,0,125,1100,nafion115,0.714,1.712,2.71,3.708,4.706,5.704,0,0,0,0
"Thin film surface modifications of thin/tunable liquid/gas diffusion layers
for high-efficiency proton exchange membrane electrolyzer cells",United States,2017,80,1,1,1,20,5,74.37742114,16.76812396,8.854454898,0,0, IrRuOx,,100,,3,3,2.734366353,3,CCM,0,125,1100,nafion115,0.756,1.634,2.512,3.39,4.268,5.146,0,0,0,0
Analysis of performance degradation during steady-state and load-thermal cycles of proton exchange membrane water electrolysis cells,Italy,2020,80,1,1,1,1,5,74.37742114,16.76812396,8.854454898,0,0,Pure Oxide,0.2,40,0.39,0.34 mg cm-2 IrRu,0.1 mg cm-2 Pt,0.34,0.1,CCM,0,90,980,E98-09S,0.40496,1.02934,1.92672,2.83694,3.67908,4.50965,0,0,0,0
Analysis of Voltage Losses in PEM Water Electrolyzers with Low Platinum Group Metal Loadings,Germany,2018,80,1,1,1,5,5,75,0,17.5,0,1,IrO2/TiO2,0.13,45.8,0.25,1.62 mg cm-2 Ir,0.3 mg cm-2 Pt,1.62,0.3,CCM,0,50,1100,Nafion 212,0.31458,1.42213,2.59793,4.02916,5.34559,6.95986,0,0,0,0
Analysis of Voltage Losses in PEM Water Electrolyzers with Low Platinum Group Metal Loadings,Germany,2018,80,1,1,1,5,5,75,0,17.5,0,1,IrO2/TiO2,0.13,4.8,0.25,1.58 mg cm-2 Ir,0.025 mg cm-2 Pt,1.58,0.025,CCM,0,50,1100,Nafion 212,0.31458,1.40455,2.46142,3.78614,5.07672,6.28665,0,0,0,0
Analysis of Voltage Losses in PEM Water Electrolyzers with Low Platinum Group Metal Loadings,Germany,2018,80,1,1,1,5,5,75,0,17.5,0,1,IrO2/TiO2,0.13,4.8,0.25,0.2 mg cm-2 Ir,0.025 mg cm-2 Pt,0.2,0.025,CCM,0,50,1100,Nafion 212,0.01631,0.28745,0.84102,1.55687,2.45758,3.48153,0,0,0,0
Analysis of Voltage Losses in PEM Water Electrolyzers with Low Platinum Group Metal Loadings,Germany,2018,80,1,1,1,5,5,75,0,17.5,0,1,IrO2/TiO2,0.13,4.8,0.25,3.97 mg cm-2 Ir,0.025 mg cm-2 Pt,3.97,0.025,CCM,0,50,1100,Nafion 212,0.38706,1.33749,2.48839,3.50633,4.6323,5.4609,0,0,0,0
Anodic microporous layer for polymer electrolyte membrane water electrolysers,Germany,2017,80,3,3,3,,,85.52915767,0,14.47084233,0,0,Pure Oxide,0.18,40,,1.1,0.5 mg cm-2 Pt,0.940820734,0.5,GDE,1,175,1100,Nafion 117,0.03083,0.09754,0.16425,0.23096,0.29767,0.36438,0,0,0,0
Efficient multi-metallic anode catalysts in a PEM water electrolyzer,France,2013,25,1,1,1,,5,76.72992366,2.378541997,15.30031216,0,1,Ru0.85Ir0.05Sn0.1O2,1.425,46.1,0.37,2.5,0.4 mg cm-2 Pt,1.977711641,0.4,CCM,0,125,1100,Nafion 115,0.0033,0.01482,0.08815,0.1593,0.24452,0.33727,0,0,0,0
Efficient multi-metallic anode catalysts in a PEM water electrolyzer,France,2013,25,1,1,1,,5,79.37854279,2.460646234,15.82845943,0,1,Ru0.85Ir0.05Ti0.1O2,1.425,46.1,0.37,2.5,0.4 mg cm-2 Pt,2.045979726,0.4,CCM,0,125,1100,Nafion 115,0.0037,0.03325,0.09687,0.17991,0.26711,0.37294,0,0,0,0
Efficient multi-metallic anode catalysts in a PEM water electrolyzer,France,2013,25,1,1,1,,5,80.2284846,4.689280639,15.08223476,0,0,Ru0.9Ir0.1O2,1.425,46.1,0.37,2.5,0.4 mg cm-2 Pt,2.122944131,0.4,CCM,0,125,1100,Nafion 115,0.02017,0.11292,0.24353,0.37076,0.50216,0.63375,0,0,0,0
Efficient multi-metallic anode catalysts in a PEM water electrolyzer,France,2013,60,5,5,5,,25,80.2284846,4.689280639,15.08223476,0,0,Ru0.9Ir0.1O2,1.425,46.1,0.37,1.5,0.4 mg cm-2 Pt,1.273766479,0.4,CCM,0,125,1100,Nafion 115,0.05484,0.22595,0.47586,0.75084,0.94583,1.09187,0,0,0,0
Efficient multi-metallic anode catalysts in a PEM water electrolyzer,France,2013,60,5,5,5,,25,80.2284846,4.689280639,15.08223476,0,0,Ru0.9Ir0.1O2,1.425,46.1,0.37,1.75,0.4 mg cm-2 Pt,1.486060892,0.4,CCM,0,175,1100,Nafion 117,0.03534,0.14477,0.31688,0.49655,0.68816,0.82784,0,0,0,0
Efficient multi-metallic anode catalysts in a PEM water electrolyzer,France,2013,60,10,10,10,,25,80.2284846,4.689280639,15.08223476,0,0,Ru0.9Ir0.1O2,1.425,46.1,0.37,1.5,0.4 mg cm-2 Pt,1.273766479,0.4,CCM,0,125,1100,Nafion 115,0.04509,0.23133,0.51924,0.8159,1.10262,1.38934,0,0,0,0
Efficient multi-metallic anode catalysts in a PEM water electrolyzer,France,2013,60,10,10,10,,25,80.2284846,4.689280639,15.08223476,0,0,Ru0.9Ir0.1O2,1.425,46.1,0.37,1.5,0.4 mg cm-2 Pt,1.273766479,0.4,CCM,0,175,1100,Nafion 117,0.0234,0.12846,0.32225,0.51386,0.72159,0.86783,0,0,0,0
Efficient multi-metallic anode catalysts in a PEM water electrolyzer,France,2013,60,10,10,10,,25,79.37854279,2.460646234,15.82845943,0,1,Ru0.85Ir0.05Ti0.1O2,1.425,46.1,0.37,1.5,0.4 mg cm-2 Pt,1.227587835,0.4,CCM,0,175,1100,Nafion 117,0.03737,0.22518,0.51362,0.80752,1.07373,1.33994,0,0,0,0
Efficient multi-metallic anode catalysts in a PEM water electrolyzer,France,2013,60,10,10,10,,25,79.37854279,2.460646234,15.82845943,0,1,Ru0.85Ir0.05Ti0.1O2,1.425,46.1,0.37,1.5,0.4 mg cm-2 Pt,1.227587835,0.4,CCM,0,175,1100,Nafion 117,0.0204,0.1497,0.41181,0.67802,0.94852,1.21902,1,1,12,250
Efficient multi-metallic anode catalysts in a PEM water electrolyzer,France,2013,60,1,1,1,,25,79.37854279,2.460646234,15.82845943,0,1,Ru0.85Ir0.05Ti0.1O2,1.425,46.1,0.37,1.5,0.4 mg cm-2 Pt,1.227587835,0.4,CCM,0,175,1100,Nafion 117,0.0637,0.26023,0.53021,0.85188,1.16658,1.48334,0,0,0,0
Influence of iridium oxide loadings on the performance of PEM water electrolysis cells: Part I¨CPure IrO2-based anodes,France,2015,80,1,1,1,3.333333333,25,85.52915767,0,14.47084233,0,0,Pure Oxide,0.11,46,0.35,0.1,0.25 mg cm-2 Pt,0.085529158,0.25,CCM,0,125,1100,Nafion 115,0.08567,0.27026,0.51747,0.78519,1.06613,1.31522,0,0,0,0
Influence of iridium oxide loadings on the performance of PEM water electrolysis cells: Part I¨CPure IrO3-based anodes,France,2015,80,1,1,1,3.333333333,25,85.52915767,0,14.47084233,0,0,Pure Oxide,0.11,46,0.35,0.23,0.25 mg cm-2 Pt,0.196717063,0.25,CCM,0,125,1100,Nafion 115,0.11563,0.34583,0.6211,0.96438,1.30955,1.62639,0,0,0,0
Influence of iridium oxide loadings on the performance of PEM water electrolysis cells: Part I¨CPure IrO4-based anodes,France,2015,80,1,1,1,3.333333333,25,85.52915767,0,14.47084233,0,0,Pure Oxide,0.11,46,0.35,0.32,0.25 mg cm-2 Pt,0.273693305,0.25,CCM,0,125,1100,Nafion 115,0.12696,0.39872,0.75118,1.13224,1.52086,1.91488,0,0,0,0
Influence of iridium oxide loadings on the performance of PEM water electrolysis cells: Part I¨CPure IrO5-based anodes,France,2015,80,1,1,1,3.333333333,25,85.52915767,0,14.47084233,0,0,Pure Oxide,0.11,46,0.35,0.4,0.25 mg cm-2 Pt,0.342116631,0.25,CCM,0,125,1100,Nafion 115,0.14963,0.47024,0.8513,1.26044,1.73191,2.12646,0,0,0,0
Influence of iridium oxide loadings on the performance of PEM water electrolysis cells: Part I¨CPure IrO6-based anodes,France,2015,80,1,1,1,3.333333333,25,85.52915767,0,14.47084233,0,0,Pure Oxide,0.11,46,0.35,0.71,0.25 mg cm-2 Pt,0.607257019,0.25,CCM,0,125,1100,Nafion 115,0.21845,0.56443,0.96735,1.43666,1.86064,2.36018,0,0,0,0
Influence of iridium oxide loadings on the performance of PEM water electrolysis cells: Part I¨CPure IrO7-based anodes,France,2015,80,1,1,1,3.333333333,25,85.52915767,0,14.47084233,0,0,Pure Oxide,0.11,46,0.35,1.71,0.15 mg cm-2 Pt,1.462548596,0.15,CCM,0,125,1100,Nafion 115,0.22358,0.56443,0.96735,1.43666,1.89005,2.36018,0,0,0,0
Initial Performance and Durability of Ultra-Low Loaded NSTF Electrodes for PEM Electrolyzers,USA,2012,80,1,1,1,250,86,50,0,0,0,0,NTSF,0,50,0,0.15 mg cm-2 PtIr,0.15 mg cm-2 Pt,0.15,0.15,CCM,0,175,1100,Nafion 117,0.04736,0.32901,0.72662,1.23626,1.68358,2.21294,0,0,0,0
Initial Performance and Durability of Ultra-Low Loaded NSTF Electrodes for PEM Electrolyzers,USA,2012,80,1,1,1,250,86,0,0,0,0,0,NTSF,0,68,0,0.15 mg cm-2 Pt,0.15 mg cm-2 Pt,0.15,0.15,CCM,0,175,1100,Nafion 117,0.04736,0.32901,0.70216,1.10767,1.58417,1.9526,0,0,0,0
Investigation of titanium liquid/gas diffusion layers in proton exchange membrane electrolyzer cells,USA,2016,20,1,1,1,40,5,74.37742114,16.76812396,8.854454898,0,0,IrRuOx,,100,,3,3 mg cm-2 Pt,2.734366353,3,CCM,0,125,1100,Nafion 115,0.0064,0.01692,0.14707,0.29023,0.48174,0.64536,0,0,0,0
Investigation on the degradation of MEAs for PEM water electrolysers part I: Effects of testing conditions on MEA performances and membrane properties,France,2016,60,1,1,1,33,25,85.52915767,0,14.47084233,0,0,Pure Oxide,,100,,1.99,1.31 mg cm-2 Pt,1.702030238,1.31,CCM,0,175,1100,Nafion 117,0.41673,0.80747,1.2363,1.50401,2.05186,2.37546,0,0,0,0
Investigation on the degradation of MEAs for PEM water electrolysers part I: Effects of testing conditions on MEA performances and membrane properties,France,2016,80,1,1,1,33,25,85.52915767,0,14.47084233,0,0,Pure Oxide,,100,,1.99,1.19 mg cm-2 Pt,1.702030238,1.19,CCM,0,175,1100,Nafion 117,0.31197,0.62252,1.10766,1.60435,2.06842,2.36893,0,0,0,0
"Palladium supported on phosphorus¨Cnitrogen dual-doped carbon
nanoparticles as cathode for hydrogen evolution in PEM
water electrolyser",Germany,2018,30,1,1,1,60,25,0,75.66401816,24.33598184,0,0,Pure Oxide,,0,,3,0.7 mg cm-2 Pd,2.269920545,0.7,GDE,1,125,1100,Nafion 115,0.0345,0.10042,0.22061,0.38851,0.60775,0.89438,0,0,0,0
"Palladium supported on phosphorus¨Cnitrogen dual-doped carbon
nanoparticles as cathode for hydrogen evolution in PEM
water electrolyser",Germany,2018,40,1,1,1,60,25,0,75.66401816,24.33598184,0,0,Pure Oxide,,0,,3,0.7 mg cm-2 Pd,2.269920545,0.7,GDE,1,125,1100,Nafion 115,0.04798,0.13648,0.25958,0.45625,0.72466,1.00546,0,0,0,0
"Palladium supported on phosphorus¨Cnitrogen dual-doped carbon
nanoparticles as cathode for hydrogen evolution in PEM
water electrolyser",Germany,2018,50,1,1,1,60,25,0,75.66401816,24.33598184,0,0,Pure Oxide,,0,,3,0.7 mg cm-2 Pd,2.269920545,0.7,GDE,1,125,1100,Nafion 115,0.05854,0.15323,0.3153,0.50869,0.77711,1.09833,0,0,0,0
"Palladium supported on phosphorus¨Cnitrogen dual-doped carbon
nanoparticles as cathode for hydrogen evolution in PEM
water electrolyser",Germany,2018,60,1,1,1,60,25,0,75.66401816,24.33598184,0,0,Pure Oxide,,0,,3,0.7 mg cm-2 Pd,2.269920545,0.7,GDE,1,125,1100,Nafion 115,0.07675,0.17873,0.34954,0.56405,0.85832,1.16716,0,0,0,0
"Palladium supported on phosphorus¨Cnitrogen dual-doped carbon
nanoparticles as cathode for hydrogen evolution in PEM
water electrolyser",Germany,2018,70,1,1,1,60,25,0,75.66401816,24.33598184,0,0,Pure Oxide,,0,,3,0.7 mg cm-2 Pd,2.269920545,0.7,GDE,1,125,1100,Nafion 115,0.09023,0.1922,0.40526,0.63908,0.90312,1.25566,0,0,0,0
"Palladium supported on phosphorus¨Cnitrogen dual-doped carbon
nanoparticles as cathode for hydrogen evolution in PEM
water electrolyser",Germany,2018,80,1,1,1,60,25,0,75.66401816,24.33598184,0,0,Pure Oxide,,0,,3,0.7 mg cm-2 Pd,2.269920545,0.7,GDE,1,125,1100,Nafion 115,0.11572,0.24756,0.46681,0.72321,1.01711,1.33834,0,0,0,0
"Pathways to ultra-low platinum group metal catalyst loading in
proton exchange membrane electrolyzerswater electrolyser",USA,2016,50,1,1,1,300,25,85.52915767,0,14.47084233,0,0,Pure Oxide,0.15,100,0.15,3,0.2 mg cm-2 Pt,2.56587473,0.2,GDE,1,175,1100,Nafion 117,0.05565,0.34357,0.67562,0.9618,1.27279,1.55378,0,0,0,0
"Pathways to ultra-low platinum group metal catalyst loading in
proton exchange membrane electrolyzerswater electrolyser",USA,2016,50,1,1,1,300,25,85.52915767,0,14.47084233,0,0,Pure Oxide,0.15,100,0.15,0.1,0.2 mg cm-2 Pt,0.085529158,0,GDE,1,175,1100,Nafion 117,0.0015,0.16492,0.46303,0.78719,1.12566,1.4663,0,0,0,0
"Pathways to ultra-low platinum group metal catalyst loading in
proton exchange membrane electrolyzerswater electrolyser",USA,2016,50,1,1,1,300,25,85.52915767,0,14.47084233,0,0,Pure Oxide,0.15,100,0.15,3,0.2 mg cm-2 Pt,2.56587473,0.2,CCM,0,175,1100,Nafion 117,0.06431,0.34075,0.65941,1.00887,1.39484,1.79981,0,0,0,0
A highly efficient and durable carbon nanotube-based anode electrocatalyst for water electrolyzers,Japan,2017,80,1,1,1,1,1,19.1,0,3.231565657,77.66843434,1,MWNT/PBI/Ir,0.43,46,0.43,0.5 mg cm-2 Ir,0.5 mg cm-2 Pt,0.5,0.5,CCM,0,175,1100,Nafion 117,0.32965,0.77717,1.26408,1.75099,2.2379,2.72481,0,0,0,0
Development of electrodeposited IrO2 electrodes as anodes in polymer electrolyte membrane water electrolysis,Korea,2015,90,1,1,1,15,4,85.52915767,0,14.47084233,0,0,Pure Oxide,,46,,0.1,0.4 mg cm-2 Pt,0.085529158,0.4,CCM,0,50,1100,Nafion 212,0.47732,1.05467,1.53636,1.93308,2.2392,2.69556,0,0,0,0
Effects of membrane electrode assembly properties on two-phase transport and performance in proton exchange membrane electrolyzer cells,USA,2015,80,1,1,1,,5,74.37742114,16.76812396,8.854454898,0,0,Pure Oxide,,,,3,3 mg cm-2 Pt,2.734366353,3,CCM,0,175,1100,Nafion 117,0.28879,0.59789,0.98849,1.44729,1.96581,2.61749,0,0,0,0
High temperature operation of a composite membrane-based solid polymer electrolyte water electrolyser,Italy,2008,80,1,1,1,2,5,85.52915767,0,14.47084233,0,0,Pure Oxide,0.5,30,0.5,5,0.8 mg cm-2 Pt,4.276457883,0.8,CCM,0,125,1100,Nafion 115,0.16414,0.43179,0.77665,1.05992,1.20862,1.35732,0,0,0,0
High temperature operation of a composite membrane-based solid polymer electrolyte water electrolyser,Italy,2008,90,1,1,1,2,5,85.52915767,0,14.47084233,0,0,Pure Oxide,0.5,30,0.5,5,0.8 mg cm-2 Pt,4.276457883,0.8,CCM,0,125,1100,Nafion 115,0.17115,0.38293,0.67671,0.9724,1.07203,1.17166,0,0,0,0
High temperature operation of a composite membrane-based solid polymer electrolyte water electrolyser,Italy,2008,100,1,1,1,2,5,85.52915767,0,14.47084233,0,0,Pure Oxide,0.5,30,0.5,5,0.8 mg cm-2 Pt,4.276457883,0.8,CCM,0,125,1100,Nafion 115,0.26121,0.51931,0.79928,1.05907,1.20777,1.35647,0,0,0,0
High temperature operation of a composite membrane-based solid polymer electrolyte water electrolyser,Italy,2008,110,1,1,1,2,5,85.52915767,0,14.47084233,0,0,Pure Oxide,0.5,30,0.5,5,0.8 mg cm-2 Pt,4.276457883,0.8,CCM,0,125,1100,Nafion 115,0.36806,0.45197,0.50189,0.61384,0.69944,0.78504,0,0,0,0
High temperature operation of a composite membrane-based solid polymer electrolyte water electrolyser,Italy,2008,120,1,1,1,2,5,85.52915767,0,14.47084233,0,0,Pure Oxide,0.5,30,0.5,5,0.8 mg cm-2 Pt,4.276457883,0.8,CCM,0,125,1100,Nafion 115,0.2045,0.22978,0.27353,0.27523,0.29,0.30477,0,0,0,0
