Repository: ruiding-uchicago/PEM_Electrolyzer

# PEM_Electrolyzer
The machine learning code file was written in jupyter notebook and saved in the corresponding format of .ipynb. To run the code, we suggest users to install Anaconda 3 in windows 10 and install the following necessary python packages with the same or higher version to set up compatible environment: Python 3.7; jupyter 1.0.0; numpy 1.20.2; pandas 1.0.1; scikit-learn 0.22.1; matplotlib 3.1.3; shap 0.39.0；seaborn 0.10.0; tensorflow-gpu 2.4.1; tensorflow-estimator 2.4.0; Keras 2.4.3; keras-metrics 1.1.0; catboost 0.23.2; lightgbm 3.2.1; xgboost 1.0.2. For training the ANN models, two GPU of GTX 2080ti equipped with i9 9900k was used.

File: Part I Data Preprocessing/database_unfilled_CD.csv (part 4 of 5)
of NSTF Electrolyzer Catalysts and Performance of NSTF Based PEM
Electrolyzers",United States,2015,100,1,1,1,75,50,100,0,0,0,0,nano-structured thin film,0,100,0,0.5,0.25,0.5,0.25,CCM,0,50,825,NSTF 3M membrane,0.09085,0.78414,2.31552,4.40564,6.4557,8.50576,0,0,0,0
"NSTF Advances for PEM Electrolysis - the Effect of Alloying on Activity
of NSTF Electrolyzer Catalysts and Performance of NSTF Based PEM
High temperature operation of a composite membrane-based solid polymer electrolyte water electrolyser,Italy,2008,80,1,1,1,2,5,85.52915767,0,14.47084233,0,0,Pure Oxide,0.5,30,0.5,5,0.8 mg cm-2 Pt,4.276457883,0.8,CCM,0,120,,"3wt.% SiO2 (Cab-O-Sil EH5, Cabot) composite membrane",0.23185,0.58587,0.95546,1.29256,1.49901,1.70546,0,0,0,0
High temperature operation of a composite membrane-based solid polymer electrolyte water electrolyser,Italy,2008,90,1,1,1,2,5,85.52915767,0,14.47084233,0,0,Pure Oxide,0.5,30,0.5,5,0.8 mg cm-2 Pt,4.276457883,0.8,CCM,0,120,,"3wt.% SiO2 (Cab-O-Sil EH5, Cabot) composite membrane",0.26536,0.66405,1.14499,1.5799,1.89365,2.2074,0,0,0,0
High temperature operation of a composite membrane-based solid polymer electrolyte water electrolyser,Italy,2008,100,1,1,1,2,5,85.52915767,0,14.47084233,0,0,Pure Oxide,0.5,30,0.5,5,0.8 mg cm-2 Pt,4.276457883,0.8,CCM,0,120,,"3wt.% SiO2 (Cab-O-Sil EH5, Cabot) composite membrane",0.35742,0.74494,1.22284,1.64692,1.97725,2.30758,0,0,0,0
High temperature operation of a composite membrane-based solid polymer electrolyte water electrolyser,Italy,2008,110,1,1,1,2,5,85.52915767,0,14.47084233,0,0,Pure Oxide,0.5,30,0.5,5,0.8 mg cm-2 Pt,4.276457883,0.8,CCM,0,120,,"3wt.% SiO2 (Cab-O-Sil EH5, Cabot) composite membrane",0.52597,0.79639,0.97475,1.0878,1.12672,1.16564,0,0,0,0
High temperature operation of a composite membrane-based solid polymer electrolyte water electrolyser,Italy,2008,120,1,1,1,2,5,85.52915767,0,14.47084233,0,0,Pure Oxide,0.5,30,0.5,5,0.8 mg cm-2 Pt,4.276457883,0.8,CCM,0,120,,"3wt.% SiO2 (Cab-O-Sil EH5, Cabot) composite membrane",0.29176,0.38246,0.46166,0.48129,0.48704,0.49279,0,0,0,0
High temperature operation of a composite membrane-based solid polymer electrolyte water electrolyser,Italy,2008,80,3,3,3,2,5,85.52915767,0,14.47084233,0,0,Pure Oxide,0.5,30,0.5,5,0.8 mg cm-2 Pt,4.276457883,0.8,CCM,0,125,1100,Nafion 115,0.11629,0.32698,0.57312,0.86244,1.00018,1.13792,0,0,0,0
High temperature operation of a composite membrane-based solid polymer electrolyte water electrolyser,Italy,2008,90,3,3,3,2,5,85.52915767,0,14.47084233,0,0,Pure Oxide,0.5,30,0.5,5,0.8 mg cm-2 Pt,4.276457883,0.8,CCM,0,125,1100,Nafion 115,0.15834,0.3888,0.68085,0.9729,1.11336,1.25382,0,0,0,0
High temperature operation of a composite membrane-based solid polymer electrolyte water electrolyser,Italy,2008,100,3,3,3,2,5,85.52915767,0,14.47084233,0,0,Pure Oxide,0.5,30,0.5,5,0.8 mg cm-2 Pt,4.276457883,0.8,CCM,0,125,1100,Nafion 115,0.26425,0.52175,0.79972,1.0845,1.26041,1.43632,0,0,0,0
High temperature operation of a composite membrane-based solid polymer electrolyte water electrolyser,Italy,2008,110,3,3,3,2,5,85.52915767,0,14.47084233,0,0,Pure Oxide,0.5,30,0.5,5,0.8 mg cm-2 Pt,4.276457883,0.8,CCM,0,125,1100,Nafion 115,0.3372,0.55539,0.75381,0.94858,1.16313,1.37768,0,0,0,0
High temperature operation of a composite membrane-based solid polymer electrolyte water electrolyser,Italy,2008,120,3,3,3,2,5,85.52915767,0,14.47084233,0,0,Pure Oxide,0.5,30,0.5,5,0.8 mg cm-2 Pt,4.276457883,0.8,CCM,0,125,1100,Nafion 115,0.20606,0.3,0.41766,0.5788,0.74631,0.91382,0,0,0,0
High temperature operation of a composite membrane-based solid polymer electrolyte water electrolyser,Italy,2008,80,3,3,3,2,5,85.52915767,0,14.47084233,0,0,Pure Oxide,0.5,30,0.5,5,0.8 mg cm-2 Pt,4.276457883,0.8,CCM,0,120,,"3wt.% SiO2 (Cab-O-Sil EH5, Cabot) composite membrane",0.16494,0.52611,1.00691,1.39376,1.68927,1.98478,0,0,0,0
High temperature operation of a composite membrane-based solid polymer electrolyte water electrolyser,Italy,2008,90,3,3,3,2,5,85.52915767,0,14.47084233,0,0,Pure Oxide,0.5,30,0.5,5,0.8 mg cm-2 Pt,4.276457883,0.8,CCM,0,120,,"3wt.% SiO2 (Cab-O-Sil EH5, Cabot) composite membrane",0.20915,0.63599,1.12849,1.55696,1.84076,2.12456,0,0,0,0
High temperature operation of a composite membrane-based solid polymer electrolyte water electrolyser,Italy,2008,100,3,3,3,2,5,85.52915767,0,14.47084233,0,0,Pure Oxide,0.5,30,0.5,5,0.8 mg cm-2 Pt,4.276457883,0.8,CCM,0,120,,"3wt.% SiO2 (Cab-O-Sil EH5, Cabot) composite membrane",0.29074,0.74587,1.23577,1.64668,1.9812,2.31572,0,0,0,0
High temperature operation of a composite membrane-based solid polymer electrolyte water electrolyser,Italy,2008,110,3,3,3,2,5,85.52915767,0,14.47084233,0,0,Pure Oxide,0.5,30,0.5,5,0.8 mg cm-2 Pt,4.276457883,0.8,CCM,0,120,,"3wt.% SiO2 (Cab-O-Sil EH5, Cabot) composite membrane",0.34698,0.77382,1.25983,1.73641,2.13366,2.53091,0,0,0,0
High temperature operation of a composite membrane-based solid polymer electrolyte water electrolyser,Italy,2008,120,3,3,3,2,5,85.52915767,0,14.47084233,0,0,Pure Oxide,0.5,30,0.5,5,0.8 mg cm-2 Pt,4.276457883,0.8,CCM,0,120,,"3wt.% SiO2 (Cab-O-Sil EH5, Cabot) composite membrane",0.3109,0.7605,1.22374,1.70292,2.11383,2.52474,0,0,0,0
Magnetron sputtered Ir thin film on TiC-based support sublayer as low-loading anode catalyst for proton exchange membrane water electrolysis,Italy,2016,80,8,8,8,1,4.62,100,0,0,0,0,Ir,0.1875,66.67,,0.08 mg cm-2 Ir,0.4 mg cm-2 Pt and 0.2 mg cm-2 Ru,0.08,0.6,CCM,0,125,1100,Nafion 115,0.091,0.4,0.82265,1.26616,1.68624,2.02864,0,0,0,0
Magnetron sputtered Ir thin film on TiC-based support sublayer as low-loading anode catalyst for proton exchange membrane water electrolysis,Italy,2016,80,8,8,8,1,4.62,100,0,0,0,0,Ir,0.09375,66.67,,0.16 mg cm-2 Ir,0.4 mg cm-2 Pt and 0.2 mg cm-2 Ru,0.16,0.6,CCM,0,125,1100,Nafion 115,0.11813,0.46669,0.94802,1.424,1.84737,2.23334,0,0,0,0
Magnetron sputtered Ir thin film on TiC-based support sublayer as low-loading anode catalyst for proton exchange membrane water electrolysis,Italy,2016,80,8,8,8,1,4.62,100,0,0,0,0,Ir,0.0625,66.67,,0.24 mg cm-2 Ir,0.4 mg cm-2 Pt and 0.2 mg cm-2 Ru,0.24,0.6,CCM,0,125,1100,Nafion 115,0.128,0.49588,0.95994,1.47785,1.95219,2.37391,0,0,0,0
Operando current mapping on PEM water electrolysis cells. Influence of mechanical stress,France,2017,80,1,1,1,2000,250,85.52915767,0,14.47084233,0,0,Pure Oxide,,46,,1,0.5 mg cm-2 Pt,0.855291577,0.5,CCM,0,175,1100,Nafion 117,0.1203,0.34616,0.6,0.83555,1.07555,1.31555,0,0,0,0
SPE water electrolysis with SPEEK/PES blend membrane,China,2010,80,1,1,1,,4,100,0,0,0,0,Ir,0.15,20,0.5,5,1.5,5,0.3,CCM,0,125,602.4096386,30PES/SPEEK ,0.12716,0.36668,0.64859,1.0123,1.343,1.66186,0,0,0,0
SPE water electrolysis with SPEEK/PES blend membrane,China,2010,80,1,1,1,,4,100,0,0,0,0,Ir,0.15,20,0.5,5,1.5,5,0.3,CCM,0,125,1100,Nafion 115,0.28734,0.66091,1.08524,1.54013,1.93391,2.33212,0,0,0,0
Solid Polymer Electrolyte Water Electrolyser Based on Nafion-TiO2?Composite Membrane for High Temperature Operation,Italy,2008,80,1,1,1,2,,85.52915767,0,14.47084233,0,0,Pure Oxide,0.5,30,0.5,5,0.8 mg cm-2 Pt,4.276457883,0.8,CCM,0,125,,Nafion TiO2,0.24654,0.52445,0.9357,1.33316,1.68616,1.99984,0,0,0,0
Solid Polymer Electrolyte Water Electrolyser Based on Nafion-TiO2?Composite Membrane for High Temperature Operation,Italy,2008,80,3,3,3,2,,85.52915767,0,14.47084233,0,0,Pure Oxide,0.5,30,0.5,5,0.8 mg cm-2 Pt,4.276457883,0.8,CCM,0,125,,Nafion TiO2,0.25716,0.56806,0.9719,1.39872,1.77692,2.09904,0,0,0,0
Solid Polymer Electrolyte Water Electrolyser Based on Nafion-TiO2?Composite Membrane for High Temperature Operation,Italy,2008,120,1,1,1,2,,85.52915767,0,14.47084233,0,0,Pure Oxide,0.5,30,0.5,5,0.8 mg cm-2 Pt,4.276457883,0.8,CCM,0,125,,Nafion TiO2,0.35596,0.46904,0.59175,0.70888,0.86201,0.99994,0,0,0,0
Solid Polymer Electrolyte Water Electrolyser Based on Nafion-TiO2?Composite Membrane for High Temperature Operation,Italy,2008,120,3,3,3,2,,85.52915767,0,14.47084233,0,0,Pure Oxide,0.5,30,0.5,5,0.8 mg cm-2 Pt,4.276457883,0.8,CCM,0,125,,Nafion TiO2,0.41098,0.63945,0.85818,1.07521,1.26638,1.4673,0,0,0,0
"Chemically stabilised extruded and recast short side chain Aquivion? proton
exchange membranes for high current density operation in water electrolysis",Italy,2019,25,1,1,1,,5,74.37742114,16.76812396,8.854454898,0,0,IrRuOx 0.7:0.3,0.176,30,0.333,0.4,0.1mg cm-2 Pt,0.36458218,0.1,CCM,0,90,980,Stablized extruded Aquivion E98-09s,0.00296,0.25183,0.76589,1.31871,1.95415,2.662,0,0,0,0
"Chemically stabilised extruded and recast short side chain Aquivion? proton
exchange membranes for high current density operation in water electrolysis",Italy,2019,40,1,1,1,,5,74.37742114,16.76812396,8.854454898,0,0,IrRuOx 0.7:0.3,0.176,30,0.333,0.4,0.1mg cm-2 Pt,0.36458218,0.1,CCM,0,90,980,Stablized extruded Aquivion E98-09s,0.04172,0.38442,0.96478,1.6553,2.38559,3.2036,0,0,0,0
"Chemically stabilised extruded and recast short side chain Aquivion? proton
exchange membranes for high current density operation in water electrolysis",Italy,2019,50,1,1,1,,5,74.37742114,16.76812396,8.854454898,0,0,IrRuOx 0.7:0.3,0.176,30,0.333,0.4,0.1mg cm-2 Pt,0.36458218,0.1,CCM,0,90,980,Stablized extruded Aquivion E98-09s,0.09068,0.53334,1.21365,2.00923,2.866,3.85536,0,0,0,0
"Chemically stabilised extruded and recast short side chain Aquivion? proton
exchange membranes for high current density operation in water electrolysis",Italy,2019,60,1,1,1,,5,74.37742114,16.76812396,8.854454898,0,0,IrRuOx 0.7:0.3,0.176,30,0.333,0.4,0.1mg cm-2 Pt,0.36458218,0.1,CCM,0,90,980,Stablized extruded Aquivion E98-09s,0.16819,0.72101,1.50026,2.41823,3.39128,4.36433,0,0,0,0
"Chemically stabilised extruded and recast short side chain Aquivion? proton
exchange membranes for high current density operation in water electrolysis",Italy,2019,70,1,1,1,,5,74.37742114,16.76812396,8.854454898,0,0,IrRuOx 0.7:0.3,0.176,30,0.333,0.4,0.1mg cm-2 Pt,0.36458218,0.1,CCM,0,90,980,Stablized extruded Aquivion E98-09s,0.30079,0.96478,1.86031,2.8609,3.8829,4.9049,0,0,0,0
"Chemically stabilised extruded and recast short side chain Aquivion? proton
exchange membranes for high current density operation in water electrolysis",Italy,2019,80,1,1,1,,5,74.37742114,16.76812396,8.854454898,0,0,IrRuOx 0.7:0.3,0.176,30,0.333,0.4,0.1mg cm-2 Pt,0.36458218,0.1,CCM,0,90,980,Stablized extruded Aquivion E98-09s,0.49458,1.26261,2.20812,3.25868,4.3531,5.44752,0,0,0,0
"Chemically stabilised extruded and recast short side chain Aquivion? proton
exchange membranes for high current density operation in water electrolysis",Italy,2019,90,1,1,1,,5,74.37742114,16.76812396,8.854454898,0,0,IrRuOx 0.7:0.3,0.176,30,0.333,0.4,0.1mg cm-2 Pt,0.36458218,0.1,CCM,0,90,980,Stablized extruded Aquivion E98-09s,0.74345,1.5176,2.46821,3.57385,4.67949,5.78513,0,0,0,0
"Chemically stabilised extruded and recast short side chain Aquivion? proton
exchange membranes for high current density operation in water electrolysis",Italy,2019,25,1,1,1,,5,74.37742114,16.76812396,8.854454898,0,0,IrRuOx 0.7:0.3,0.176,30,0.333,0.4,0.1mg cm-2 Pt,0.36458218,0.1,CCM,0,90,980,Stablized cast Aquivion C98-09s,0.02664,0.32456,0.85623,1.47316,2.06901,2.66486,0,0,0,0
"Chemically stabilised extruded and recast short side chain Aquivion? proton
exchange membranes for high current density operation in water electrolysis",Italy,2019,40,1,1,1,,5,74.37742114,16.76812396,8.854454898,0,0,IrRuOx 0.7:0.3,0.176,30,0.333,0.4,0.1mg cm-2 Pt,0.36458218,0.1,CCM,0,90,980,Stablized cast Aquivion C98-09s,0.06017,0.46059,1.12829,1.83526,2.53745,3.23963,0,0,0,0
"Chemically stabilised extruded and recast short side chain Aquivion? proton
exchange membranes for high current density operation in water electrolysis",Italy,2019,50,1,1,1,,5,74.37742114,16.76812396,8.854454898,0,0,IrRuOx 0.7:0.3,0.176,30,0.333,0.4,0.1mg cm-2 Pt,0.36458218,0.1,CCM,0,90,980,Stablized cast Aquivion C98-09s,0.11573,0.62632,1.39652,2.20599,3.0011,3.75884,0,0,0,0
"Chemically stabilised extruded and recast short side chain Aquivion? proton
exchange membranes for high current density operation in water electrolysis",Italy,2019,60,1,1,1,,5,74.37742114,16.76812396,8.854454898,0,0,IrRuOx 0.7:0.3,0.176,30,0.333,0.4,0.1mg cm-2 Pt,0.36458218,0.1,CCM,0,90,980,Stablized cast Aquivion C98-09s,0.1962,0.81408,1.61781,2.49913,3.25687,3.98013,0,0,0,0
"Chemically stabilised extruded and recast short side chain Aquivion? proton
exchange membranes for high current density operation in water electrolysis",Italy,2019,70,1,1,1,,5,74.37742114,16.76812396,8.854454898,0,0,IrRuOx 0.7:0.3,0.176,30,0.333,0.4,0.1mg cm-2 Pt,0.36458218,0.1,CCM,0,90,980,Stablized cast Aquivion C98-09s,0.34085,1.08614,2.0144,2.95033,3.79333,4.63633,0,0,0,0
"Chemically stabilised extruded and recast short side chain Aquivion? proton
exchange membranes for high current density operation in water electrolysis",Italy,2019,80,1,1,1,,5,74.37742114,16.76812396,8.854454898,0,0,IrRuOx 0.7:0.3,0.176,30,0.333,0.4,0.1mg cm-2 Pt,0.36458218,0.1,CCM,0,90,980,Stablized cast Aquivion C98-09s,0.55831,1.3582,2.3928,3.34596,4.21004,5.07412,0,0,0,0
"Chemically stabilised extruded and recast short side chain Aquivion? proton
exchange membranes for high current density operation in water electrolysis",Italy,2019,90,1,1,1,,5,74.37742114,16.76812396,8.854454898,0,0,IrRuOx 0.7:0.3,0.176,30,0.333,0.4,0.1mg cm-2 Pt,0.36458218,0.1,CCM,0,90,980,Stablized cast Aquivion C98-09s,0.80546,1.62643,2.7118,3.65251,4.59322,5.53393,0,0,0,0
Development of electrodeposited IrO2 electrodes as anodes in polymer electrolyte membrane water electrolysis,Korea,2015,90,1,1,1,15,4,85.52915767,0,14.47084233,0,0,Electrodeposited IrO2 3min,0,46.3,,0.02732,0.4mg cm-2 Pt,0.023366566,0.4,GDE,1,50.8,1100,Nafion212,0.21671,0.53256,0.74124,0.90551,1.05215,1.19879,0,0,0,0
Development of electrodeposited IrO2 electrodes as anodes in polymer electrolyte membrane water electrolysis,Korea,2015,90,1,1,1,15,4,85.52915767,0,14.47084233,0,0,Electrodeposited IrO2 5min,0,46.3,,0.05453,0.4mg cm-2 Pt,0.04663905,0.4,GDE,1,50.8,1100,Nafion212,0.37252,0.84347,1.26506,1.58937,1.88758,2.27816,0,0,0,0
Development of electrodeposited IrO2 electrodes as anodes in polymer electrolyte membrane water electrolysis,Korea,2015,90,1,1,1,15,4,85.52915767,0,14.47084233,0,0,Electrodeposited IrO2 10min,0,46.3,,0.10002,0.4mg cm-2 Pt,0.085546263,0.4,GDE,1,50.8,1100,Nafion212,0.43879,1.0169,1.53649,1.92707,2.24291,2.70046,0,0,0,0
Development of electrodeposited IrO2 electrodes as anodes in polymer electrolyte membrane water electrolysis,Korea,2015,90,1,1,1,15,4,85.52915767,0,14.47084233,0,0,Electrodeposited IrO2 20min,0,46.3,,0.26257,0.4mg cm-2 Pt,0.224573909,0.4,GDE,1,50.8,1100,Nafion212,0.4127,0.87026,1.24321,1.49207,1.72261,2.09627,0,0,0,0
Development of electrodeposited IrO2 electrodes as anodes in polymer electrolyte membrane water electrolysis,Korea,2015,90,1,1,1,15,4,85.52915767,0,14.47084233,0,0,Electrodeposited IrO2 30min,0,46.3,,0.54018,0.4mg cm-2 Pt,0.462011404,0.4,GDE,1,50.8,1100,Nafion212,0.40777,0.68766,0.83007,0.98094,1.22558,1.49207,0,0,0,0
"Effect of the MEA design on the performance of PEMWE single cells
with different sizes",Germany,2018,60,1,1,1,25,4,85.52915767,0,14.47084233,0,0,IrOx,0.15,40,0.2,1.5,0.6mg cm-2 Pt,1.282937365,0.6,CCM,0,175,1100,Nafion117,0.06959,0.3135,0.65346,1.02328,1.3931,1.76292,0,0,0,0
"Effect of the MEA design on the performance of PEMWE single cells
with different sizes",Germany,2018,60,1,1,1,25,4,85.52915767,0,14.47084233,0,0,IrOx,0.15,40,0.2,1.42,0.6mg cm-2 Pt,1.214514039,0.6,CCM,0,175,1100,Nafion117,0.10502,0.36914,0.72402,1.13103,1.53804,1.94505,0,0,0,0
"Effect of the MEA design on the performance of PEMWE single cells
with different sizes",Germany,2018,60,1,1,1,25,4,85.52915767,0,14.47084233,0,0,IrOx,0.15,40,0.2,0.75,0.6mg cm-2 Pt,0.641468683,0.6,CCM,0,175,1100,Nafion117,0.01756,0.11387,0.29284,0.52392,0.755,0.98608,0,0,0,0
"Effect of the MEA design on the performance of PEMWE single cells
with different sizes",Germany,2018,60,1,1,1,25,4,85.52915767,0,14.47084233,0,0,IrOx,0.15,40,0.2,0.75,0.6mg cm-2 Pt,0.641468683,0.6,CCM,0,175,1100,Nafion117,0.03563,0.21441,0.51565,0.8513,1.18695,1.5226,0,0,0,0
"Effect of the MEA design on the performance of PEMWE single cells
with different sizes",Germany,2018,60,1,1,1,25,4,85.52915767,0,14.47084233,0,0,IrOx,0.15,40,0.2,0.75,0.6mg cm-2 Pt,0.641468683,0.6,CCM,0,175,1100,Nafion117,0.05197,0.27324,0.56217,0.86033,1.15849,1.45665,0,0,0,0
"Effect of the MEA design on the performance of PEMWE single cells
with different sizes",Germany,2018,60,1,1,1,45,22.7,85.52915767,0,14.47084233,0,0,IrOx,0.15,40,0.2,1,0.6mg cm-2 Pt,0.855291577,0.6,CCM,0,175,1100,Nafion117,0.0684,0.23904,0.45398,0.68357,0.90621,1.12885,0,0,0,0
"Effect of the MEA design on the performance of PEMWE single cells
with different sizes",Germany,2018,60,1,1,1,45,22.7,85.52915767,0,14.47084233,0,0,IrOx,0.15,40,0.2,1,0.6mg cm-2 Pt,0.855291577,0.6,CCM,0,175,1100,Nafion117,0.04343,0.3008,0.60547,0.93418,1.26289,1.5916,0,0,0,0
"Effect of the MEA design on the performance of PEMWE single cells
with different sizes",Germany,2018,60,1,1,1,25,4,85.52915767,0,14.47084233,0,0,IrOx,0.15,40,0.2,1,0.6mg cm-2 Pt,0.855291577,0.6,GDE,1,175,1100,Nafion117,0.03519,0.14295,0.2728,0.399,0.5252,0.6514,0,0,0,0
"Effect of the MEA design on the performance of PEMWE single cells
with different sizes",Germany,2018,60,1,1,1,95,63.5,85.52915767,0,14.47084233,0,0,IrOx,0.15,40,0.2,1,0.6mg cm-2 Pt,0.855291577,0.6,GDE,1,175,1100,Nafion117,0.03277,0.11844,0.22377,0.34998,0.48468,0.61938,0,0,0,0
"Effect of the MEA design on the performance of PEMWE single cells
with different sizes",Germany,2018,60,1,1,1,45,22.7,85.52915767,0,14.47084233,0,0,IrOx,0.15,40,0.2,3.5,0.6mg cm-2 Pt,2.993520518,0.6,GDE,1,175,1100,Nafion117,0.01675,0.07937,0.16019,0.25945,0.36357,0.46769,0,0,0,0
"Effect of the MEA design on the performance of PEMWE single cells
with different sizes",Germany,2018,60,1,1,1,95,63.5,85.52915767,0,14.47084233,0,0,IrOx,0.15,40,0.2,0.97,0.6mg cm-2 Pt,0.829632829,0.6,CCM,0,175,1100,Nafion117,0.07635,0.24236,0.44494,0.65469,0.86444,1.07419,0,0,0,0
"Electrodeposited IrO2/Ti electrodes as durable and cost-effective anodes in
high-temperature polymer-membrane-electrolyte water electrolyzers",Korea,2018,120,2.5,2.5,2.5,15,6.25,85.52915767,0,14.47084233,0,0,Electrodeposited IrO2 1min,0,46.5,,0.032,0.4mg cm-2 Pt,0.02736933,0.4,GDE,1,50,1100,Nafion212,0.25547,0.28819,0.32389,0.36434,0.40837,0.46786,0,0,0,0
"Electrodeposited IrO2/Ti electrodes as durable and cost-effective anodes in
high-temperature polymer-membrane-electrolyte water electrolyzers",Korea,2018,120,2.5,2.5,2.5,15,6.25,85.52915767,0,14.47084233,0,0,Electrodeposited IrO2 3min,0,46.5,,0.10139,0.4mg cm-2 Pt,0.086718013,0.4,GDE,1,50,1100,Nafion212,0.31021,0.37267,0.44347,0.53628,0.62314,0.74569,0,0,0,0
"Electrodeposited IrO2/Ti electrodes as durable and cost-effective anodes in
high-temperature polymer-membrane-electrolyte water electrolyzers",Korea,2018,120,2.5,2.5,2.5,15,6.25,85.52915767,0,14.47084233,0,0,Electrodeposited IrO2 5min,0,46.5,,0.3959,0.4mg cm-2 Pt,0.338609935,0.4,GDE,1,50,1100,Nafion212,0.72665,1.11812,1.52683,1.8588,2.13068,2.36449,0,0,0,0
"Electrodeposited IrO2/Ti electrodes as durable and cost-effective anodes in
high-temperature polymer-membrane-electrolyte water electrolyzers",Korea,2018,120,2.5,2.5,2.5,15,6.25,85.52915767,0,14.47084233,0,0,Electrodeposited IrO2 10min,0,46.5,,1.03557,0.4mg cm-2 Pt,0.885714298,0.4,GDE,1,50,1100,Nafion212,0.57435,0.84088,1.14013,1.45306,1.77135,2.0819,0,0,0,0
"Electrodeposited IrO2/Ti electrodes as durable and cost-effective anodes in
high-temperature polymer-membrane-electrolyte water electrolyzers",Korea,2018,120,2.5,2.5,2.5,15,6.25,85.52915767,0,14.47084233,0,0,Electrodeposited IrO2 20min,0,46.5,,2.69571,0.4mg cm-2 Pt,2.305618056,0.4,GDE,1,50,1100,Nafion212,0.43811,0.57673,0.69631,0.7921,0.88728,0.96879,0,0,0,0
"Enhanced performance and durability of low catalyst loading PEM water
electrolyser based on a short-side chain perfluorosulfonic ionomer",Italy,2017,30,1,1,1,4,5,74.37742114,16.76812396,8.854454898,0,0,IrRuO2,0.2,30,0.3,1.5,0.5mg cm-2 Pt,1.367183177,0.5,CCM,0,90,1000,Aquivion E100-09S,0.04431,0.31694,0.76755,1.3484,2.01434,2.74106,0,0,0,0
"Enhanced performance and durability of low catalyst loading PEM water
electrolyser based on a short-side chain perfluorosulfonic ionomer",Italy,2017,40,1,1,1,4,5,74.37742114,16.76812396,8.854454898,0,0,IrRuO2,0.2,30,0.3,1.5,0.5mg cm-2 Pt,1.367183177,0.5,CCM,0,90,1000,Aquivion E100-09S,0.08599,0.40724,0.92992,1.59846,2.38421,3.1335,0,0,0,0
"Enhanced performance and durability of low catalyst loading PEM water
electrolyser based on a short-side chain perfluorosulfonic ionomer",Italy,2017,50,1,1,1,4,5,74.37742114,16.76812396,8.854454898,0,0,IrRuO2,0.2,30,0.3,1.5,0.5mg cm-2 Pt,1.367183177,0.5,CCM,0,90,1000,Aquivion E100-09S,0.13808,0.5531,1.13482,1.88411,2.75408,3.61103,0,0,0,0
"Enhanced performance and durability of low catalyst loading PEM water
electrolyser based on a short-side chain perfluorosulfonic ionomer",Italy,2017,60,1,1,1,4,5,74.37742114,16.76812396,8.854454898,0,0,IrRuO2,0.2,30,0.3,1.5,0.5mg cm-2 Pt,1.367183177,0.5,CCM,0,90,1000,Aquivion E100-09S,0.1867,0.69983,1.36143,2.20883,3.0953,4.01997,0,0,0,0
"Enhanced performance and durability of low catalyst loading PEM water
electrolyser based on a short-side chain perfluorosulfonic ionomer",Italy,2017,70,1,1,1,4,5,74.37742114,16.76812396,8.854454898,0,0,IrRuO2,0.2,30,0.3,1.5,0.5mg cm-2 Pt,1.367183177,0.5,CCM,0,90,1000,Aquivion E100-09S,0.30652,0.87522,1.6054,2.55265,3.57196,4.59127,0,0,0,0
"Enhanced performance and durability of low catalyst loading PEM water
electrolyser based on a short-side chain perfluorosulfonic ionomer",Italy,2017,80,1,1,1,4,5,74.37742114,16.76812396,8.854454898,0,0,IrRuO2,0.2,30,0.3,1.5,0.5mg cm-2 Pt,1.367183177,0.5,CCM,0,90,1000,Aquivion E100-09S,0.41418,1.07578,1.86848,2.88084,4.00087,5.1209,0,0,0,0
"Enhanced performance and durability of low catalyst loading PEM water
electrolyser based on a short-side chain perfluorosulfonic ionomer",Italy,2017,90,1,1,1,4,5,74.37742114,16.76812396,8.854454898,0,0,IrRuO2,0.2,30,0.3,1.5,0.5mg cm-2 Pt,1.367183177,0.5,CCM,0,90,1000,Aquivion E100-09S,0.5505,1.21209,2.05341,3.03626,4.15281,5.26936,0,0,0,0
"Enhanced performance and durability of low catalyst loading PEM water
electrolyser based on a short-side chain perfluorosulfonic ionomer",Italy,2017,30,1,1,1,4,5,74.37742114,16.76812396,8.854454898,0,0,IrRuO2,0.2,30,0.3,1.5,0.1mg cm-2 Pt,1.367183177,0.1,CCM,0,90,1000,Aquivion E100-09S,0.02252,0.32817,0.79211,1.33352,1.99113,2.64537,0,0,0,0
"Enhanced performance and durability of low catalyst loading PEM water
electrolyser based on a short-side chain perfluorosulfonic ionomer",Italy,2017,40,1,1,1,4,5,74.37742114,16.76812396,8.854454898,0,0,IrRuO2,0.2,30,0.3,1.5,0.1mg cm-2 Pt,1.367183177,0.1,CCM,0,90,1000,Aquivion E100-09S,0.05031,0.45447,0.99251,1.64001,2.38519,3.10931,0,0,0,0
"Enhanced performance and durability of low catalyst loading PEM water
electrolyser based on a short-side chain perfluorosulfonic ionomer",Italy,2017,50,1,1,1,4,5,74.37742114,16.76812396,8.854454898,0,0,IrRuO2,0.2,30,0.3,1.5,0.1mg cm-2 Pt,1.367183177,0.1,CCM,0,90,1000,Aquivion E100-09S,0.08567,0.54625,1.17186,1.89683,2.72957,3.53537,0,0,0,0
"Enhanced performance and durability of low catalyst loading PEM water
electrolyser based on a short-side chain perfluorosulfonic ionomer",Italy,2017,60,1,1,1,4,5,74.37742114,16.76812396,8.854454898,0,0,IrRuO2,0.2,30,0.3,1.5,0.1mg cm-2 Pt,1.367183177,0.1,CCM,0,90,1000,Aquivion E100-09S,0.15219,0.7256,1.45309,2.24794,3.14131,3.99595,0,0,0,0
"Enhanced performance and durability of low catalyst loading PEM water
electrolyser based on a short-side chain perfluorosulfonic ionomer",Italy,2017,70,1,1,1,4,5,74.37742114,16.76812396,8.854454898,0,0,IrRuO2,0.2,30,0.3,1.5,0.1mg cm-2 Pt,1.367183177,0.1,CCM,0,90,1000,Aquivion E100-09S,0.24397,0.86958,1.6577,2.50139,3.49664,4.49189,0,0,0,0
"Enhanced performance and durability of low catalyst loading PEM water
electrolyser based on a short-side chain perfluorosulfonic ionomer",Italy,2017,80,1,1,1,4,5,74.37742114,16.76812396,8.854454898,0,0,IrRuO2,0.2,30,0.3,1.5,0.1mg cm-2 Pt,1.367183177,0.1,CCM,0,90,1000,Aquivion E100-09S,0.35932,1.11208,1.94566,2.9266,3.93616,4.94572,0,0,0,0
"Enhanced performance and durability of low catalyst loading PEM water
electrolyser based on a short-side chain perfluorosulfonic ionomer",Italy,2017,90,1,1,1,4,5,74.37742114,16.76812396,8.854454898,0,0,IrRuO2,0.2,30,0.3,1.5,0.1mg cm-2 Pt,1.367183177,0.1,CCM,0,90,1000,Aquivion E100-09S,0.51088,1.299,2.19911,3.19772,4.20645,5.21518,0,0,0,0
"Enhanced performance and durability of low catalyst loading PEM water
electrolyser based on a short-side chain perfluorosulfonic ionomer",Italy,2017,30,1,1,1,4,5,74.37742114,16.76812396,8.854454898,0,0,IrRuO2,0.2,30,0.3,0.4,0.1mg cm-2 Pt,0.36458218,0.1,CCM,0,90,1000,Aquivion E100-09S,0.00372,0.17296,0.54745,1.03338,1.62319,2.24232,0,0,0,0
"Enhanced performance and durability of low catalyst loading PEM water
electrolyser based on a short-side chain perfluorosulfonic ionomer",Italy,2017,40,1,1,1,4,5,74.37742114,16.76812396,8.854454898,0,0,IrRuO2,0.2,30,0.3,0.4,0.1mg cm-2 Pt,0.36458218,0.1,CCM,0,90,1000,Aquivion E100-09S,0.00791,0.24836,0.72758,1.28891,1.95831,2.70646,0,0,0,0
"Enhanced performance and durability of low catalyst loading PEM water
electrolyser based on a short-side chain perfluorosulfonic ionomer",Italy,2017,50,1,1,1,4,5,74.37742114,16.76812396,8.854454898,0,0,IrRuO2,0.2,30,0.3,0.4,0.1mg cm-2 Pt,0.36458218,0.1,CCM,0,90,1000,Aquivion E100-09S,0.02886,0.35644,0.90687,1.55533,2.32526,3.14547,0,0,0,0
"Enhanced performance and durability of low catalyst loading PEM water
electrolyser based on a short-side chain perfluorosulfonic ionomer",Italy,2017,60,1,1,1,4,5,74.37742114,16.76812396,8.854454898,0,0,IrRuO2,0.2,30,0.3,0.4,0.1mg cm-2 Pt,0.36458218,0.1,CCM,0,90,1000,Aquivion E100-09S,0.07242,0.50054,1.13726,1.88626,2.73914,3.63474,0,0,0,0
"Enhanced performance and durability of low catalyst loading PEM water
electrolyser based on a short-side chain perfluorosulfonic ionomer",Italy,2017,70,1,1,1,4,5,74.37742114,16.76812396,8.854454898,0,0,IrRuO2,0.2,30,0.3,0.4,0.1mg cm-2 Pt,0.36458218,0.1,CCM,0,90,1000,Aquivion E100-09S,0.15118,0.67312,1.39698,2.1887,3.12369,4.12402,0,0,0,0
"Enhanced performance and durability of low catalyst loading PEM water
electrolyser based on a short-side chain perfluorosulfonic ionomer",Italy,2017,80,1,1,1,4,5,74.37742114,16.76812396,8.854454898,0,0,IrRuO2,0.2,30,0.3,0.4,0.1mg cm-2 Pt,0.36458218,0.1,CCM,0,90,1000,Aquivion E100-09S,0.22323,0.82812,1.60895,2.50874,3.47305,4.43736,0,0,0,0
"Enhanced performance and durability of low catalyst loading PEM water
electrolyser based on a short-side chain perfluorosulfonic ionomer",Italy,2017,90,1,1,1,4,5,74.37742114,16.76812396,8.854454898,0,0,IrRuO2,0.2,30,0.3,0.4,0.1mg cm-2 Pt,0.36458218,0.1,CCM,0,90,1000,Aquivion E100-09S,0.35979,1.02584,1.86112,2.81454,3.76125,4.70796,0,0,0,0
"Enhanced performance and durability of low catalyst loading PEM water
electrolyser based on a short-side chain perfluorosulfonic ionomer",Italy,2017,80,1,1,1,4,5,74.37742114,16.76812396,8.854454898,0,0,IrRuO2,0.2,30,0.3,1.5,0.1mg cm-2 Pt,1.367183177,0.1,CCM,0,90,1000,Aquivion E100-09S,0.27329,1.10838,1.96945,3.04084,4.17162,5.3024,1,1,0,1000
"Enhanced performance and durability of low catalyst loading PEM water
electrolyser based on a short-side chain perfluorosulfonic ionomer",Italy,2017,80,1,1,1,4,5,74.37742114,16.76812396,8.854454898,0,0,IrRuO2,0.2,30,0.3,0.4,0.1mg cm-2 Pt,0.36458218,0.1,CCM,0,90,1000,Aquivion E100-09S,0.08937,0.5814,1.30892,2.17153,3.36382,4.36153,1,1,0,1000
"Enhanced performance and durability of low catalyst loading PEM water
electrolyser based on a short-side chain perfluorosulfonic ionomer",Italy,2017,80,1,1,1,4,5,74.37742114,16.76812396,8.854454898,0,0,IrRuO2,0.2,30,0.3,0.4,0.1mg cm-2 Pt,0.36458218,0.1,CCM,0,90,1000,Aquivion E100-09S,0.12384,0.72457,1.51882,2.40922,3.41717,4.28858,3,3,0,1000
"Enhancing PEM water electrolysis efficiency by reducing the extent
of Ti gas diffusion layer passivation",Czech,2018,60,1,1,1,,4,85.52915767,0,14.47084233,0,0,IrO2,0.176,40,0.299,0.875,1mg cm-2Pt,0.74838013,1,CCM,0,175,1100,Nafion117,0.03284,0.2724,0.58433,0.8683,1.15227,1.43624,0,0,0,0
"Enhancing PEM water electrolysis efficiency by reducing the extent
of Ti gas diffusion layer passivation",Czech,2018,60,1,1,1,,4,85.52915767,0,14.47084233,0,0,IrO2,0.176,40,0.299,0.875,1mg cm-2Pt,0.74838013,1,CCM,0,175,1100,Nafion117,0.01968,0.13864,0.30584,0.51252,0.7192,0.92588,0,0,0,0
"Low-Cost Nanostructured Iron Sulfide Electrocatalysts for PEM Water
Electrolysis",France,2016,80,1,1,1,3.33,6.25,84.5,0,15.5,0,0,IrO2,0.24,,0.428571429,2,2 mg cm-2 Pt,1.69,2,CCM,0,125,1100,Nafion115,0.24705,0.80459,1.37089,1.87038,2.36987,2.86936,0,0,0,0
"Low-Cost Nanostructured Iron Sulfide Electrocatalysts for PEM Water
Electrolysis",France,2016,90,1,1,1,3.33,6.25,84.5,0,15.5,0,0,IrO2,0.24,,0.428571429,2,2 mg cm-2 Pt,1.69,2,CCM,0,125,1100,Nafion115,0.38805,0.86219,1.42618,1.96668,2.50718,3.04768,0,0,0,0
"Low-Cost Nanostructured Iron Sulfide Electrocatalysts for PEM Water
Electrolysis",France,2016,100,1,1,1,3.33,6.25,84.5,0,15.5,0,0,IrO2,0.24,,0.428571429,2,2 mg cm-2 Pt,1.69,2,CCM,0,125,1100,Nafion115,0.3945,0.9009,1.53539,2.16988,2.80437,3.43886,0,0,0,0
"Low-Cost Nanostructured Iron Sulfide Electrocatalysts for PEM Water
Electrolysis",France,2016,120,1,1,1,3.33,6.25,84.5,0,15.5,0,0,IrO2,0.24,,0.428571429,2,2 mg cm-2 Pt,1.69,2,CCM,0,125,1100,Nafion115,0.418,0.99674,1.76808,2.53942,3.31076,4.0821,0,0,0,0
"Nitrogen doped CNTs supported Palladium
electrocatalyst for hydrogen evolution reaction in
PEM water electrolyser",India,2016,80,1,1,1,50,25,0,75.9,24.1,0,0,RuO2,,30,,3mg cm-2 Ru,0.7 mg cm-2 Pt,3,0.7,GDE,1,125,1100,Nafion115,0.28716,0.55315,0.83069,1.02693,1.30748,1.4726,0,0,0,0
"Platinum and palladium nano-particles supported by
graphitic nano-fibers as catalysts for PEM water electrolysis",Russia,2011,90,1,1,1,,7,100,0,0,0,0,Black Ir,,40,,2mg cm-2 Ir,0.8/mg cm-2 Pt,2,0.8,GDE,1,125,1100,Nafion115,0.15216,0.48486,0.90539,1.34125,1.84878,2.35631,0,0,0,0
"Self-assembled RuO2@IrOx core-shell nanocomposite as high efficient anode
catalyst for PEM water electrolyzer",China,2020,80,1,1,1,40,3.645,85.52915767,0,14.47084233,0,0,IrO2,,40,,2.5,0.5mg cm-2 Pt,2.138228942,0.5,CCM,0,175,1100,Nafion117,0.15264,0.49186,0.84588,1.1999,1.55392,1.90794,0,0,0,0
"Self-assembled RuO2@IrOx core-shell nanocomposite as high efficient anode
catalyst for PEM water electrolyzer",China,2020,80,1,1,1,40,3.645,0,75.66401816,24.33598184,0,0,RuO2,,40,,2.5,0.5mg cm-2 Pt,1.891600454,0.5,CCM,0,175,1100,Nafion117,0.21552,0.57998,0.95576,1.33154,1.70732,2.0831,0,0,0,0
"Self-assembled RuO2@IrOx core-shell nanocomposite as high efficient anode
catalyst for PEM water electrolyzer",China,2020,80,1,1,1,40,3.645,34.61,48.47,16.92,0,0,RuO2/IrO2,,40,,2.5,0.5mg cm-2 Pt,2.077,0.5,CCM,0,175,1100,Nafion117,0.36187,0.78351,1.22987,1.76612,2.2324,2.64318,0,0,0,0
"Self-assembled RuO2@IrOx core-shell nanocomposite as high efficient anode
catalyst for PEM water electrolyzer",China,2020,80,1,1,1,40,3.645,34.61,48.47,16.92,0,0,RuO2/IrO2,,40,,2.5,0.5mg cm-2 Pt,2.077,0.5,CCM,0,175,1100,Nafion117,0.36187,0.78351,1.22987,1.76612,2.2324,2.64318,0,0,0,0
"Activity of IrO2 supported on tantalum-doped TiO2
electrocatalyst for solid polymer electrolyte water
electrolyzer",CHINA,2017,80,1,1,1,40,3.645,85.71428571,0,14.28571429,0,0,IrO2,,40,,1,0.5 mg cm-2 Pt,0.857142857,0.5,CCM,0,175,1100,Nafion 117,0.04469,0.25003,0.46435,0.70745,0.95177,1.19609,0,0,0,0
"Activity of IrO2 supported on tantalum-doped TiO2
electrocatalyst for solid polymer electrolyte water
electrolyzer",CHINA,2017,80,1,1,1,40,3.645,34.28571429,0,15.0234511,0,1,40IrO2/Ti0.95Ta0.05O2,,40,,1,0.5 mg cm-2 Pt,0.342857143,0.5,CCM,0,175,1100,Nafion 117,0.03795,0.16124,0.31677,0.48762,0.65519,0.82276,0,0,0,0
"Activity of IrO2 supported on tantalum-doped TiO2
electrocatalyst for solid polymer electrolyte water
electrolyzer",CHINA,2017,80,1,1,1,40,3.645,34.28571429,0,15.33368323,0,1,40IrO2/Ti0.9Ta0.1O2,,40,,1,0.5 mg cm-2 Pt,0.342857143,0.5,CCM,0,175,1100,Nafion 117,0.07796,0.23002,0.40556,0.6009,0.80399,1.00708,0,0,0,0
"Activity of IrO2 supported on tantalum-doped TiO2
electrocatalyst for solid polymer electrolyte water
electrolyzer",CHINA,2017,80,1,1,1,40,3.645,34.28571429,0,16.02060897,0,1,40IrO2/Ti0.8Ta0.2O2,,40,,1,0.5 mg cm-2 Pt,0.342857143,0.5,CCM,0,175,1100,Nafion 117,0.05918,0.20777,0.37005,0.54763,0.72521,0.90279,0,0,0,0
"Activity of IrO2 supported on tantalum-doped TiO2
electrocatalyst for solid polymer electrolyte water
electrolyzer",CHINA,2017,80,1,1,1,40,3.645,34.28571429,0,16.81318675,0,1,40IrO2/Ti0.7Ta0.3O2,,40,,1,0.5 mg cm-2 Pt,0.342857143,0.5,CCM,0,175,1100,Nafion 117,0.0702,0.239,0.42883,0.65417,0.8985,1.14283,0,0,0,0
"Activity of IrO2 supported on tantalum-doped TiO2
electrocatalyst for solid polymer electrolyte water
electrolyzer",CHINA,2017,80,1,1,1,40,3.645,51.42857143,0,15.97069593,0,1,60IrO2/Ti0.7Ta0.3O2,,40,,1,0.5 mg cm-2 Pt,0.514285714,0.5,CCM,0,175,1100,Nafion 117,0.08369,0.26034,0.49162,0.78104,1.02259,1.26414,0,0,0,0
"Activity of IrO2 supported on tantalum-doped TiO2
electrocatalyst for solid polymer electrolyte water
electrolyzer",CHINA,2017,80,1,1,1,40,3.645,68.57142857,0,15.12820511,0,1,80IrO2/Ti0.7Ta0.3O2,,40,,1,0.5 mg cm-2 Pt,0.685714286,0.5,CCM,0,175,1100,Nafion 117,0.12847,0.33305,0.55982,0.84471,1.11852,1.39233,0,0,0,0
An effective oxygen electrode based on Ir0.6Sn0.4O2 for PEM water electrolyzers,CHINA,2019,80,1,1,1,,5,59,0,16,0,1,Ir 0.6 Sn 0.4 O 2,0.4,40,1.5,1.5,0.4 mg Pt cm ?2,0.885,0.4,CCM,0,125,1100,Nafion 115,0.19799,0.59138,1.04679,1.4963,2.02655,2.46572,0,0,0,0
An effective oxygen electrode based on Ir0.6Sn0.4O2 for PEM water electrolyzers,CHINA,2019,80,1,1,1,,5,59,0,16,0,1,Ir 0.6 Sn 0.4 O 2,0.4,40,0,1.5,0.4 mg Pt cm ?2,0.885,0.4,CCM,0,125,1100,Nafion 115,0.14679,0.49488,0.94488,1.36534,1.80451,2.23038,0,0,0,0
An effective oxygen electrode based on Ir0.6Sn0.4O2 for PEM water electrolyzers,CHINA,2019,80,1,1,1,,5,59,0,16,0,1,Ir 0.6 Sn 0.4 O 2,0.6,40,1.5,1,0.4 mg Pt cm ?2,0.59,0.4,CCM,0,125,1100,Nafion 115,0.23931,0.61176,1.05476,1.51848,1.96937,2.34775,0,0,0,0
An effective oxygen electrode based on Ir0.6Sn0.4O2 for PEM water electrolyzers,CHINA,2019,80,1,1,1,,5,59,0,16,0,1,Ir 0.6 Sn 0.4 O 2,1.25,40,1.5,0.5 mg cm-2 Ir,0.4 mg Pt cm ?2,0.5,0.4,CCM,0,125,1100,Nafion 115,0.16679,0.49929,0.94179,1.39515,1.79474,2.19482,0,0,0,0
"A cost-effective nanoporous ultrathin film electrode based on
nanoporous gold/IrO2 composite for proton exchange membrane
water electrolysis",China,2017,80,1,1,1,,4,85.52915767,0,14.47084233,0,1,IrO2 on porous Au,0.3333,70,0.3333,0.0741,1,0.063377106,0.7,CCM,0,50,1100,Nafion 212,0.28502,0.93413,1.73928,2.54443,3.34958,4.15473,0,0,0,0
"A cost-effective nanoporous ultrathin film electrode based on
nanoporous gold/IrO2 composite for proton exchange membrane
water electrolysis",China,2017,80,1,1,1,,4,100,0,0,0,0,Ir Black,0.3333,70,0.3333,0.873 Ir cm-2,1,0.873,0.7,CCM,0,50,1100,Nafion 212,0.24984,0.74133,1.37249,2.08211,2.79173,3.50135,0,0,0,0
"Additive manufactured bipolar plate for
high-efficiency hydrogen production in proton
exchange membrane electrolyzer cells",USA,2017,80,1,1,1,20,5,74.37742114,16.76812396,8.854454898,0,0,IrRuOx,,100,,3,3.0 mg/cm2 Pt,2.734366353,3,CCM,0,125,1100,Nafion 115,0.33282,0.88957,1.49197,2.09437,2.69677,3.29917,0,0,0,0
"Additive manufactured bipolar plate for
high-efficiency hydrogen production in proton
exchange membrane electrolyzer cells",USA,2017,60,1,1,1,20,5,74.37742114,16.76812396,8.854454898,0,0,IrRuOx,,100,,3,3.0 mg/cm2 Pt,2.734366353,3,CCM,0,125,1100,Nafion 115,0.17423,0.64626,1.13867,1.68856,2.22295,2.75734,0,0,0,0
"Additive manufactured bipolar plate for
high-efficiency hydrogen production in proton
exchange membrane electrolyzer cells",USA,2017,40,1,1,1,20,5,74.37742114,16.76812396,8.854454898,0,0,IrRuOx,,100,,3,3.0 mg/cm2 Pt,2.734366353,3,CCM,0,125,1100,Nafion 115,0.06336,0.39598,0.79504,1.28297,1.8084,2.33383,0,0,0,0
"Additive manufactured bipolar plate for
high-efficiency hydrogen production in proton
exchange membrane electrolyzer cells",USA,2017,20,1,1,1,20,5,74.37742114,16.76812396,8.854454898,0,0,IrRuOx,,100,,3,3.0 mg/cm2 Pt,2.734366353,3,CCM,0,125,1100,Nafion 115,0.02097,0.21866,0.52438,0.87494,1.27156,1.6641,0,0,0,0
"Experimental evidence of increasing oxygen crossover with increasing
current density during PEM water electrolysis",Germany,2017,70,1,1,1,100,25,100,0,0,0,0,Ir black,,100,,2 mg Ir/cm2,1 mg Pt/cm2,2,1,CCM,0,175,1100,Nafion 117,0.08723,0.3183,0.60128,0.8941,1.21457,1.5449,0,0,0,0
"Experimental evidence of increasing oxygen crossover with increasing
current density during PEM water electrolysis",Germany,2017,70,1,1,1,100,25,100,0,0,0,0,Ir black,,0,,2 mg Ir/cm2,1 mg Pt/cm2,2,1,CCM,0,175,1100,Nafion 117,0.03487,0.0919,0.21353,0.45716,0.74374,1.03826,0,0,0,0
"Carbon Nitride Materials as Efficient Catalyst
Supports for Proton Exchange Membrane
Water Electrolyzers",UK,2018,80,1,1,1,150,7,34.21166307,0,5.788336933,8,0,gCNH-IrO2,,100,,1.6,4 mg cm??2 of Pt,0.547386609,4,CCM,0,125,1100,Nafion 115,0.13387,0.28886,0.5048,0.73423,0.95291,1.17159,0,0,0,0
"Carbon Nitride Materials as Efficient Catalyst
Supports for Proton Exchange Membrane
Water Electrolyzers",UK,2018,80,1,1,1,150,7,74.37742114,16.76812396,8.854454898,0,0,IrRuOx,,100,,1.6,4 mg cm??2 of Pt,1.458328722,4,CCM,0,125,1100,Nafion 115,0.00873,0.13551,0.386,0.67542,0.98788,1.30034,0,0,0,0
"Direct fabrication of gas diffusion cathode by pulse electrodeposition for
proton exchange membrane water electrolysis",Republic of Korea,2018,90,1,1,1,15,1.21,85.52915767,0,14.47084233,0,1,IrO2/Carbon paper,0,46.5,0.428571429,0.1,0.02 mg Pt/cm2 ,0.085529158,0.02,GDE,1,50,1100,Nafion 212,0.16828,0.43429,0.73636,1.02447,1.40565,1.9431,0,0,0,0
"An extremely low Pt loading cathode for a highly
efficient proton exchange membrane water
electrolyzer",Republic of Korea,2017,90,1,1,1,15,1.21,85.52915767,0,14.47084233,0,1,IrO2/Carbon paper,0,100,0.428571429,0.1,0.021 mg Pt/cm2,0.085529158,0.021,GDE,1,50,1100,Nafion 212,0.11198,0.60391,1.26824,1.95097,2.55324,3.09574,0,0,0,0
"Highly active anode electrocatalysts derived from electrochemical leaching
of Ru from metallic Ir0.7Ru0.3 for proton exchange membrane electrolyzers",Germany,2017,80,1,1,1,,25,74.37742114,16.76812396,8.854454898,0,0,Ir0.7Ru0.3O2,0.43,40,0.33,1,0.4 mg cm-2,0.911455451,0.4,CCM,0,50,1100,Nafion 212 CS,0.07182,0.39158,0.85829,1.325,1.79171,2.25842,0,0,0,0
"Fabrication of membrane electrode assemblies by
direct spray catalyst on water swollen Nafion
membrane for PEM water electrolysis",China,2017,80,1,1,1,,2,85.52915767,0,14.47084233,0,0,IrO2,0.176470588,20,0.176470588,2,0.2 mg/cm2 for Pt,1.710583153,0.2,CCM,0,175,1100,Nafion 117,0.1329,0.50636,0.8765,1.34789,1.77944,2.21099,0,0,0,0
"Ultrathin IrO2 Nanoneedles for Electrochemical
Water Oxidation",South Korea,2018,80,1,1,1,0.1,6.76,85.52915767,0,14.47084233,0,0,IrO2,,30,,4,1.8 mgPt cm?2,3.421166307,1.8,CCM,0,175,1100,Nafion 117,0.20499,0.44182,0.68651,0.95773,1.27121,1.57683,0,0,0,0
"Ultrathin platinum nanowire based electrodes for high-efficiency hydrogen
generation in practical electrolyzer cells",USA,2020,80,1,1,1,20,5,74.37742114,16.76812396,8.854454898,0,0,IrRuOx,0,100,0,3,0.2 mg/cm2 for Pt,2.734366353,0.2,GDE,1,125,1100,Nafion 115,0.31865,0.81691,1.31517,1.81343,2.31169,2.80995,0,0,0,0
"Ultrathin platinum nanowire based electrodes for high-efficiency hydrogen
generation in practical electrolyzer cells",USA,2020,80,1,1,1,20,5,74.37742114,16.76812396,8.854454898,0,0,IrRuOx,0,100,0,3,0.1 mg/cm2 for Pt,2.734366353,0.1,GDE,1,125,1100,Nafion 115,0.2495,0.67955,1.04232,1.40509,1.76786,2.13063,0,0,0,0
"Ultrathin platinum nanowire based electrodes for high-efficiency hydrogen
generation in practical electrolyzer cells",USA,2020,80,1,1,1,20,5,74.37742114,16.76812396,8.854454898,0,0,IrRuOx,0,100,0,3,3 mg/cm2 for Pt BLACK,2.734366353,3,GDE,1,125,1100,Nafion 115,0.22078,0.51489,0.84756,1.18023,1.5129,1.84557,0,0,0,0
"Ultrathin platinum nanowire based electrodes for high-efficiency hydrogen
