Repository: ruiding-uchicago/PEM_Electrolyzer

# PEM_Electrolyzer
The machine learning code file was written in jupyter notebook and saved in the corresponding format of .ipynb. To run the code, we suggest users to install Anaconda 3 in windows 10 and install the following necessary python packages with the same or higher version to set up compatible environment: Python 3.7; jupyter 1.0.0; numpy 1.20.2; pandas 1.0.1; scikit-learn 0.22.1; matplotlib 3.1.3; shap 0.39.0；seaborn 0.10.0; tensorflow-gpu 2.4.1; tensorflow-estimator 2.4.0; Keras 2.4.3; keras-metrics 1.1.0; catboost 0.23.2; lightgbm 3.2.1; xgboost 1.0.2. For training the ANN models, two GPU of GTX 2080ti equipped with i9 9900k was used. For other 8 machine learning algorithms, the models were trained on a computing cluster which has been clarified in the “Funding Source” part.

File: Part VI TSNE/REG/CD1.9/database_filled_CD.csv (part 1 of 4)
Title,Operating Temperature (¡æ),Operating Pressure (bar),Flow Rate (mL min-1),Active Area (cm2),Ir wt. %,Ru wt.%,O wt. %,C wt. %,Pure_0/Supported_1,I/C in Anode,Pt wt. %,I/C in Cathode,Anode Precious Metal Loading (mg cm-2 Ir/Ru/Pt/Pd),Cathode Precious Metal Loading (mg cm-2 Pt/Pd),CCM_0/GDE_1,Membrane Thickness (¦Ìm),EW,Current at 1.5 V,Current at 1.6 V,Current at 1.7 V,Current at 1.8 V,Current at 1.9 V,Current at 2.0 V,Minimum Stability Current Density (A cm-2),Maximum Stability Current Density (A cm-2),Fluctuation period (h),Stability Test Time (h-1),CL_2V_2A
"All-Hydrocarbon MEA for PEM Water Electrolysis 
Combining Low Hydrogen Crossover and High Efficiency",80,1,40,4,85.52915767,0,14.47084233,0,0,0.22,60,1,1.282937365,0.3,0,125,1100,0.14976,0.56286,1.00331,1.49337,1.99963,2.48969,0,0,0,0,1
"All-Hydrocarbon MEA for PEM Water Electrolysis 
Combining Low Hydrogen Crossover and High Efficiency",80,1,40,4,85.52915767,0,14.47084233,0,0,0.22,60,1,1.282937365,0.3,0,125,1100,0.12917,0.50689,0.89436,1.33455,1.78058,2.25883,1,1,0,60,1
"All-Hydrocarbon MEA for PEM Water Electrolysis 
Combining Low Hydrogen Crossover and High Efficiency",80,1,40,4,85.52915767,0,14.47084233,0,0,0.1,60,0.28,1.282937365,0.3,0,115,360,0.27126,0.86561,2.0057,3.49714,5.01187,6.5266,0,0,0,0,1
"All-Hydrocarbon MEA for PEM Water Electrolysis 
Combining Low Hydrogen Crossover and High Efficiency",80,1,40,4,85.52915767,0,14.47084233,0,0,0.1,60,0.28,1.282937365,0.3,0,115,360,0.18773,0.52738,1.01149,1.54244,2.32813,3.25241,1,1,0,60,1
"A novel work-flow to study Ir electrode thinning and dissolution in proton
exchange membrane water electrolyzers",80,1,75,50,100,0,0,0,0,0,100,0,0.5,0.25,0,125,1100,0.0312,0.28642,0.94636,1.78286,2.61936,3.45586,2,2,0,2526,1
"A novel work-flow to study Ir electrode thinning and dissolution in proton
exchange membrane water electrolyzers",80,1,75,50,100,0,0,0,0,0,100,0,0.5,0.25,0,125,1100,0.0282,0.27621,0.91733,1.76004,2.60275,3.44546,2,2,0,4750,1
"A novel work-flow to study Ir electrode thinning and dissolution in proton
exchange membrane water electrolyzers",80,1,75,50,100,0,0,0,0,0,100,0,0.5,0.25,0,125,1100,0.25675,0.80154,1.61873,2.54952,3.49252,4.43552,6,6,0,309,1
"A novel work-flow to study Ir electrode thinning and dissolution in proton
exchange membrane water electrolyzers",80,1,75,50,100,0,0,0,0,0,100,0,0.5,0.25,0,125,1100,0.0833,0.38256,0.82841,1.3329,1.93144,2.52998,6,6,0,5273,1
"A novel work-flow to study Ir electrode thinning and dissolution in proton
exchange membrane water electrolyzers",80,1,75,50,100,0,0,0,0,0,100,0,0.5,0.25,0,125,1100,0.1193,0.61446,1.64666,2.9597,4.43286,5.76068,10,10,0,184,1
"A novel work-flow to study Ir electrode thinning and dissolution in proton
exchange membrane water electrolyzers",80,1,75,50,100,0,0,0,0,0,100,0,0.5,0.25,0,125,1100,0.03801,0.52085,1.52595,2.69118,3.9377,5.27783,10,10,0,5515,1
Development and performance evaluation of Proton Exchange Membrane (PEM) based hydrogen generator for portable applications,80,1.5,4.166666667,100,85.52915767,0,14.47084233,0,0,0.299736894,100,0.113758053,1.026349892,0.4,0,175,1100,0.097,0.10597,0.25907,0.53847,0.90535,1.13916,0,0,0,0,0
Oxide-supported Ir nanodendrites with high activity and durability for the oxygen evolution reaction in acid PEM water electrolyzers,80,1,1.5,5,100,0,0,0,0,0.374007744,46,0.624647855,1,0.184,0,50,1100,0.10355,0.32618,0.54925,0.80336,1.04727,1.30494,0,0,0,0,0
Oxide-supported Ir nanodendrites with high activity and durability for the oxygen evolution reaction in acid PEM water electrolyzers,80,1,1.5,5,40,0,0,60,1,0.281176263,46,0.546633737,0.4,0.184,0,50,1100,0.14834,0.43794,0.74615,1.06368,1.37234,1.65573,0,0,0,0,0
Oxide-supported Ir nanodendrites with high activity and durability for the oxygen evolution reaction in acid PEM water electrolyzers,80,1,1.5,5,40,0,0,60,1,0.285472473,46,0.554027878,0.4,0.184,0,50,1100,0.25744,0.66854,1.05437,1.44685,1.85485,2.29079,0,0,0,0,1
Oxide-supported Ir nanodendrites with high activity and durability for the oxygen evolution reaction in acid PEM water electrolyzers,80,1,1.5,5,100,0,0,0,0,0.264651442,46,0.491437084,1,0.184,0,50,1100,0.1887,0.58118,0.96434,1.34086,1.72402,2.09787,0,0,0,0,1
Oxide-supported Ir nanodendrites with high activity and durability for the oxygen evolution reaction in acid PEM water electrolyzers,80,1,1.5,5,40,0,12.7397,0,1,0.25658492,46,0.533679577,0.4,0.184,0,50,1100,0.28227,0.69648,1.12311,1.50273,1.92004,2.35287,0,0,0,0,1
Calculating the Electrochemically Active Surface Area of Iridium Oxide in Operating Proton Exchange Membrane Electrolyzers,80,1,107.2756895,25,85.52915767,0,14.47084233,0,0,1,100,1,0.348205152,0.55759543,0,184.4523983,1100,0.0332888,0.29918556,0.59331638,0.88186245,1.14744894,1.45026717,0,0,0,0,0
"NSTF Advances for PEM Electrolysis - the Effect of Alloying on Activity
of NSTF Electrolyzer Catalysts and Performance of NSTF Based PEM
Electrolyzers",80,1,75,50,100,0,0,0,0,0,100,0,0.25,0.25,0,50,825,0.22918,0.75619,2.17371,4.10261,6.10651,8.11041,0,0,0,0,1
"NSTF Advances for PEM Electrolysis - the Effect of Alloying on Activity
of NSTF Electrolyzer Catalysts and Performance of NSTF Based PEM
Electrolyzers",80,1,75,50,100,0,0,0,0,0,100,0,0.25,0.25,0,50,825,0.09854,1.07397,2.73982,4.40567,6.07152,7.73737,0,0,0,0,1
"NSTF Advances for PEM Electrolysis - the Effect of Alloying on Activity
of NSTF Electrolyzer Catalysts and Performance of NSTF Based PEM
Electrolyzers",90,1,75,50,100,0,0,0,0,0,100,0,0.25,0.25,0,50,825,0.14549,1.33652,3.28342,5.23032,7.17722,9.12412,0,0,0,0,1
"NSTF Advances for PEM Electrolysis - the Effect of Alloying on Activity
of NSTF Electrolyzer Catalysts and Performance of NSTF Based PEM
Electrolyzers",100,1,75,50,100,0,0,0,0,0,100,0,0.25,0.25,0,50,825,0.14549,1.33652,3.28342,5.23032,7.17722,9.12412,0,0,0,0,1
"NSTF Advances for PEM Electrolysis - the Effect of Alloying on Activity
of NSTF Electrolyzer Catalysts and Performance of NSTF Based PEM
Electrolyzers",100,1,75,50,100,0,0,0,0,0,100,0,0.25,0.25,0,50,825,0.01279,0.04669,0.11858,0.248,0.41541,0.66088,0,0,0,0,0
"NSTF Advances for PEM Electrolysis - the Effect of Alloying on Activity
of NSTF Electrolyzer Catalysts and Performance of NSTF Based PEM
Electrolyzers",100,1,75,50,100,0,0,0,0,0,100,0,0.25,0.25,0,50,825,0.02409,0.05799,0.15248,0.29216,0.51607,0.8509,0,0,0,0,0
"NSTF Advances for PEM Electrolysis - the Effect of Alloying on Activity
of NSTF Electrolyzer Catalysts and Performance of NSTF Based PEM
Electrolyzers",100,1,75,50,100,0,0,0,0,0,100,0,0.25,0.25,0,50,825,0.12988,0.52736,1.59451,3.22654,5.17595,7.12536,0,0,0,0,1
"NSTF Advances for PEM Electrolysis - the Effect of Alloying on Activity
of NSTF Electrolyzer Catalysts and Performance of NSTF Based PEM
Electrolyzers",100,1,75,50,100,0,0,0,0,0,100,0,0.25,0.25,0,50,825,0.07955,0.57153,2.02485,4.15914,6.41667,8.6742,0,0,0,0,1
"NSTF Advances for PEM Electrolysis - the Effect of Alloying on Activity
of NSTF Electrolyzer Catalysts and Performance of NSTF Based PEM
Electrolyzers",100,1,75,50,100,0,0,0,0,0,100,0,0.375,0.25,0,50,825,0.12475,0.73894,2.18713,4.23206,6.43,8.62794,0,0,0,0,1
"NSTF Advances for PEM Electrolysis - the Effect of Alloying on Activity
of NSTF Electrolyzer Catalysts and Performance of NSTF Based PEM
Electrolyzers",100,1,75,50,100,0,0,0,0,0,100,0,0.5,0.25,0,50,825,0.09085,0.78414,2.31552,4.40564,6.4557,8.50576,0,0,0,0,1
"NSTF Advances for PEM Electrolysis - the Effect of Alloying on Activity
of NSTF Electrolyzer Catalysts and Performance of NSTF Based PEM
Electrolyzers",100,1,75,50,100,0,0,0,0,0,100,0,1,0.25,0,50,825,0.09085,0.83446,2.39871,4.48883,6.54506,8.60129,0,0,0,0,1
Fully printed and integrated electrolyzer cells with additive manufacturing for high-efficiency water splitting,20,1,20,5,74.37742114,16.76812396,8.854454898,0,0,0.267789667,100,0.419134153,2.734366353,3,0,125,1100,0.0151,0.12029,0.40423,0.76132,1.1635,1.5633,0,0,0,0,0
Fully printed and integrated electrolyzer cells with additive manufacturing for high-efficiency water splitting,40,1,20,5,74.37742114,16.76812396,8.854454898,0,0,0.201789391,100,0.246510782,2.734366353,3,0,125,1100,0.03013,0.22153,0.6237,1.12909,1.66216,2.19523,0,0,0,0,1
Fully printed and integrated electrolyzer cells with additive manufacturing for high-efficiency water splitting,60,1,20,5,74.37742114,16.76812396,8.854454898,0,0,0.230951622,100,0.327786126,2.734366353,3,0,125,1100,0.07324,0.42163,0.93532,1.50952,2.13117,2.75282,0,0,0,0,1
Fully printed and integrated electrolyzer cells with additive manufacturing for high-efficiency water splitting,80,1,20,5,74.37742114,16.76812396,8.854454898,0,0,0.16460804,100,0.128906863,2.734366353,3,0,125,1100,0.32474,1.01481,1.86226,2.70971,3.55716,4.40461,0,0,0,0,1
The role of Nafion content in sputtered IrO2 based anodes for low temperature PEM water electrolysis,40,1.57,100,5.29,100,0,0,0,0,0,100,3,0.55,0.5,1,175,1100,0.01023634,0.06336654,0.11634964,0.169430807,0.222487457,0.275544107,0,0,0,0,0
The role of Nafion content in sputtered IrO2 based anodes for low temperature PEM water electrolysis,50,1.57,100,5.29,100,0,0,0,0,0,100,3,0.55,0.5,1,175,1100,0.02349919,0.07844828,0.13779407,0.194208727,0.251356167,0.308503607,0,0,0,0,0
The role of Nafion content in sputtered IrO2 based anodes for low temperature PEM water electrolysis,60,1.57,100,5.29,100,0,0,0,0,0,100,3,0.55,0.5,1,175,1100,0.02885426,0.12713963,0.22113042,0.317984263,0.414122343,0.510260423,0,0,0,0,0
The role of Nafion content in sputtered IrO2 based anodes for low temperature PEM water electrolysis,40,1.57,100,5.29,100,0,0,0,0,0.909090909,100,3,0.55,0.5,1,175,1100,0.03541348,0.11062659,0.23577379,0.327631597,0.427811752,0.527991907,0,0,0,0,0
The role of Nafion content in sputtered IrO2 based anodes for low temperature PEM water electrolysis,50,1.57,100,5.29,100,0,0,0,0,0.909090909,100,3,0.55,0.5,1,175,1100,0.03960991,0.13511649,0.25952725,0.364668557,0.474627227,0.584585897,0,0,0,0,0
The role of Nafion content in sputtered IrO2 based anodes for low temperature PEM water electrolysis,60,1.57,100,5.29,100,0,0,0,0,0.909090909,100,3,0.55,0.5,1,175,1100,0.06120501,0.17093956,0.31697995,0.438816447,0.566703917,0.694591387,0,0,0,0,0
The role of Nafion content in sputtered IrO2 based anodes for low temperature PEM water electrolysis,40,1.57,100,5.29,100,0,0,0,0,2.727272727,100,3,0.55,0.5,1,175,1100,0.10441581,0.34075001,0.60731903,0.853731503,1.105183113,1.356634723,0,0,0,0,0
The role of Nafion content in sputtered IrO2 based anodes for low temperature PEM water electrolysis,50,1.57,100,5.29,100,0,0,0,0,2.727272727,100,3,0.55,0.5,1,175,1100,0.14405402,0.436515,0.74215042,1.03900288,1.33805108,1.63709928,0,0,0,0,0
The role of Nafion content in sputtered IrO2 based anodes for low temperature PEM water electrolysis,60,1.57,100,5.29,100,0,0,0,0,2.727272727,100,3,0.55,0.5,1,175,1100,0.22550892,0.53432555,0.86804489,1.185162423,1.506430408,1.827698393,0,0,0,0,0
The role of Nafion content in sputtered IrO2 based anodes for low temperature PEM water electrolysis,40,1.57,100,5.29,100,0,0,0,0,4.545454545,100,3,0.55,0.5,1,175,1100,0.0679372,0.29697721,0.50232918,0.723473177,0.940669167,1.157865157,0,0,0,0,0
The role of Nafion content in sputtered IrO2 based anodes for low temperature PEM water electrolysis,50,1.57,100,5.29,100,0,0,0,0,4.545454545,100,3,0.55,0.5,1,175,1100,0.12256143,0.34417924,0.57725573,0.8026931,1.03004025,1.2573874,0,0,0,0,0
The role of Nafion content in sputtered IrO2 based anodes for low temperature PEM water electrolysis,60,1.57,100,5.29,100,0,0,0,0,4.545454545,100,3,0.55,0.5,1,175,1100,0.16322821,0.42977897,0.69443128,0.960349223,1.225950758,1.491552293,0,0,0,0,0
Sputtered iridium oxide films as electrocatalysts for water splitting via PEM electrolysis,80,1,170.4751056,37.70187597,85.52915767,0,14.47084233,0,0,5,20,2.305975152,0.085529158,0.708260779,1,175,1100,0.68228765,0.82261601,0.87400062,0.90533831,0.936676,0.96801369,0,0,0,0,0
Sputtered iridium oxide films as electrocatalysts for water splitting via PEM electrolysis,80,1,77.42553304,19.99378136,85.52915767,0,14.47084233,0,0,2.5,20,1.384231215,0.171058315,0.738396482,1,175,1100,0.74242838,0.87146595,0.92791989,0.97930449,1.03068909,1.08207369,0,0,0,0,0
Sputtered iridium oxide films as electrocatalysts for water splitting via PEM electrolysis,80,1,68.19816646,15.06164193,85.52915767,0,14.47084233,0,0,1.666666667,20,1.304913997,0.256587473,0.742630275,1,175,1100,0.73482438,0.85395371,0.90533831,0.95672291,1.00810751,1.05949211,0,0,0,0,0
Sputtered iridium oxide films as electrocatalysts for water splitting via PEM electrolysis,80,1,177.3537945,46.44061618,85.52915767,0,14.47084233,0,0,1.25,20,2.695305855,0.342116631,0.716088856,1,175,1100,0.70233456,0.83644146,0.89151286,0.94658426,1.00165566,1.05672706,0,0,0,0,0
Study of catalyst sprayed membrane under irradiation method to prepare high performance membrane electrode assemblies for solid polymer electrolyte water electrolysis,80,1,50,4,85.52915767,0,14.47084233,0,0,0.33,40,0.33,0.427645788,0.5,0,50,1100,0.26127,0.66447,1.1295,1.54998,1.92591,2.30184,0,0,0,0,1
Study of catalyst sprayed membrane under irradiation method to prepare high performance membrane electrode assemblies for solid polymer electrolyte water electrolysis,80,1,50,4,85.52915767,0,14.47084233,0,0,0.33,40,0.33,0.855291577,0.5,0,50,1100,0.36536,0.85766,1.42634,1.98773,2.54912,3.11051,0,0,0,0,1
Study of catalyst sprayed membrane under irradiation method to prepare high performance membrane electrode assemblies for solid polymer electrolyte water electrolysis,80,1,50,4,85.52915767,0,14.47084233,0,0,0.33,40,0.33,1.282937365,0.5,0,50,1100,0.45446,1.07495,1.75772,2.44049,3.12326,3.80603,0,0,0,0,1
Study of catalyst sprayed membrane under irradiation method to prepare high performance membrane electrode assemblies for solid polymer electrolyte water electrolysis,80,1,50,4,85.52915767,0,14.47084233,0,0,0.33,40,0.33,1.710583153,0.5,0,50,1100,0.51128,1.24587,2.06183,2.87779,3.69375,4.50971,0,0,0,0,1
Study of catalyst sprayed membrane under irradiation method to prepare high performance membrane electrode assemblies for solid polymer electrolyte water electrolysis,80,1,50,4,85.52915767,0,14.47084233,0,0,0.33,40,0.33,2.56587473,0.5,0,50,1100,0.51628,1.33997,2.27457,3.20917,4.14377,5.07837,0,0,0,0,1
Study of catalyst sprayed membrane under irradiation method to prepare high performance membrane electrode assemblies for solid polymer electrolyte water electrolysis,80,1,50,4,85.52915767,0,14.47084233,0,0,0.33,40,0.33,3.421166307,0.5,0,50,1100,0.50628,1.19132,1.92364,2.65596,3.38828,4.1206,0,0,0,0,1
Study of catalyst sprayed membrane under irradiation method to prepare high performance membrane electrode assemblies for solid polymer electrolyte water electrolysis,80,1,50,4,85.52915767,0,14.47084233,0,0,0.33,40,0.33,3.421166307,0.05,0,50,1100,0.4488,1.04472,1.65038,2.23654,2.8227,3.40886,0,0,0,0,1
Study of catalyst sprayed membrane under irradiation method to prepare high performance membrane electrode assemblies for solid polymer electrolyte water electrolysis,80,1,50,4,85.52915767,0,14.47084233,0,0,0.33,40,0.33,3.421166307,0.2,0,50,1100,0.51398,1.21365,2.00022,2.78679,3.57336,4.35993,0,0,0,0,1
Study of catalyst sprayed membrane under irradiation method to prepare high performance membrane electrode assemblies for solid polymer electrolyte water electrolysis,80,1,50,4,85.52915767,0,14.47084233,0,0,0.33,40,0.33,3.421166307,1,0,50,1100,0.53083,1.3174,2.1186,2.9198,3.721,4.5222,0,0,0,0,1
Study of catalyst sprayed membrane under irradiation method to prepare high performance membrane electrode assemblies for solid polymer electrolyte water electrolysis,80,1,50,4,85.52915767,0,14.47084233,0,0,0.33,40,0.33,3.421166307,2,0,50,1100,0.57428,1.30543,2.27999,3.25455,4.22911,5.20367,0,0,0,0,1
Investigations on high performance proton exchange membrane water electrolyzer,30,1,10,20,100,0,0,0,0,0.428571429,100,0.428571429,1,1,0,88,1100,0.01,0.12719098,0.30498579,0.50730402,0.75294696,1.00185969,0,0,0,0,0
Investigations on high performance proton exchange membrane water electrolyzer,30,1,10,20,100,0,0,0,0,0.428571429,100,0.428571429,1.5,1,0,88,1100,0.0105,0.13720471,0.32828304,0.54286298,0.79851965,1.05192835,0,0,0,0,0
Investigations on high performance proton exchange membrane water electrolyzer,30,1,10,20,100,0,0,0,0,0.428571429,100,0.428571429,2,1,0,88,1100,0.011,0.15048823,0.363842,0.59170546,0.84511416,1.10424498,0,0,0,0,0
Investigations on high performance proton exchange membrane water electrolyzer,30,1,10,20,100,0,0,0,0,0.428571429,100,0.428571429,2.5,1,0,88,1100,0.0109,0.17603346,0.39163521,0.61520708,0.86187183,1.0907571,0,0,0,0,0
Investigations on high performance proton exchange membrane water electrolyzer,30,1,10,20,100,0,0,0,0,0.428571429,100,0.428571429,3,1,0,88,1100,0.0099,0.16152377,0.34953667,0.55737267,0.77297442,0.99184596,0,0,0,0,0
Investigations on high performance proton exchange membrane water electrolyzer,30,1,10,20,100,0,0,0,0,0.111111111,100,0.428571429,1.5,1,0,88,1100,0.01,0.22385,0.48919,0.7918,1.1052,1.42939,0,0,0,0,0
Investigations on high performance proton exchange membrane water electrolyzer,30,1,10,20,100,0,0,0,0,0.25,100,0.428571429,1.5,1,0,88,1100,0.01,0.22385,0.48919,0.7918,1.1052,1.42939,0,0,0,0,0
Investigations on high performance proton exchange membrane water electrolyzer,30,1,10,20,100,0,0,0,0,0.667,100,0.428571429,1.5,1,0,88,1100,0.005,0.08113,0.20251,0.35308,0.5424,0.74643,0,0,0,0,0
Investigations on high performance proton exchange membrane water electrolyzer,30,1,10,20,100,0,0,0,0,0.428571429,100,0.428571429,1.5,1,0,50,1100,0.01,0.18248,0.44263,0.72944,1.07446,1.44124,0,0,0,0,0
Investigations on high performance proton exchange membrane water electrolyzer,30,1,10,20,100,0,0,0,0,0.428571429,100,0.428571429,1.5,1,0,125,1100,0.007,0.08566,0.21588,0.36266,0.5177,0.69267,0,0,0,0,0
Investigations on high performance proton exchange membrane water electrolyzer,45,1,10,20,100,0,0,0,0,0.667,100,0.428571429,1.5,1,0,88,1100,0.08264,0.30023,0.60495,0.9866,1.40734,1.82808,0,0,0,0,0
Investigations on high performance proton exchange membrane water electrolyzer,60,1,10,20,100,0,0,0,0,0.667,100,0.428571429,1.5,1,0,88,1100,0.11494,0.41116,0.8064,1.23607,1.70993,2.18379,0,0,0,0,1
Investigations on high performance proton exchange membrane water electrolyzer,75,1,10,20,100,0,0,0,0,0.667,100,0.428571429,1.5,1,0,88,1100,0.18464,0.5565,1.00487,1.50211,2.01975,2.53739,0,0,0,0,1
Investigations on high performance proton exchange membrane water electrolyzer,80,1,10,20,100,0,0,0,0,0.667,100,0.428571429,1.5,1,0,88,1100,0.24456,0.62833,1.09072,1.59901,2.11665,2.63429,0,0,0,0,1
Investigations on high performance proton exchange membrane water electrolyzer,30,1,10,20,20,0,0,40,1,0.428571429,100,0.428571429,0.3,1,0,88,1100,0.013,0.22797,0.59661,1.07302,1.52048,1.99042,0,0,0,0,0
Investigations on high performance proton exchange membrane water electrolyzer,30,1,10,20,100,0,0,0,0,0.428571429,100,0.428571429,1.5,1,0,88,1100,0.0498,0.19019,0.39794,0.67434,0.94687,1.19797,0.13720471,0.13720471,0,4,0
Investigations on high performance proton exchange membrane water electrolyzer,30,1,10,20,20,0,0,40,1,0.428571429,100,0.428571429,0.3,1,0,88,1100,0.06529,0.21962,0.49601,0.80647,1.08855,1.40572,0.22797,0.22797,0,4,0
Initial approaches in benchmarking and round robin testing for proton exchange membrane water electrolyzers,60,1,2,25,85.52915767,0,14.47084233,0,0,0.361332014,62.14057076,0.240665267,2.138228942,0.8,0,175,1100,0.05815,0.3254,0.69569,1.08795,1.50897,1.92737,0,0,0,0,0
Initial approaches in benchmarking and round robin testing for proton exchange membrane water electrolyzers,80,1,2,25,85.52915767,0,14.47084233,0,0,0.348796808,63.45910565,0.250319708,2.138228942,0.8,0,175,1100,0.16014,0.53063,0.97191,1.44419,1.95522,2.45851,0,0,0,0,1
Initial approaches in benchmarking and round robin testing for proton exchange membrane water electrolyzers,56,1,2,25,85.52915767,0,14.47084233,0,0,0.41609371,61.73340883,0.303549883,2.138228942,0.8,0,175,1100,0.09344,0.40181,0.76861,1.11847,1.44205,1.76563,0,0,0,0,0
Initial approaches in benchmarking and round robin testing for proton exchange membrane water electrolyzers,58,1,2,25,85.52915767,0,14.47084233,0,0,0.436633416,63.88676437,0.184765936,2.138228942,0.8,0,175,1100,0.08584,0.41495,0.78002,1.13541,1.47386,1.81231,0,0,0,0,0
Initial approaches in benchmarking and round robin testing for proton exchange membrane water electrolyzers,62,1,2,25,85.52915767,0,14.47084233,0,0,0.459179103,65.6723106,0.279702178,2.138228942,0.8,0,175,1100,0.11211,0.45263,0.82116,1.18415,1.52675,1.86935,0,0,0,0,0
Initial approaches in benchmarking and round robin testing for proton exchange membrane water electrolyzers,64,1,2,25,85.52915767,0,14.47084233,0,0,0.446643758,64.29533761,0.265617659,2.138228942,0.8,0,175,1100,0.12525,0.45644,0.8343,1.2125,1.55475,1.897,0,0,0,0,0
Efficient and Stable Low Iridium Loaded Anodes for PEM Water Electrolysis Made Possible by Nanofiber Interlayers,80,1,40,5,85.52915767,0,14.47084233,0,0,0.67,40,0.67,1.2,0.5,0,125,1100,0.17305,0.60665,1.15025,1.7681,2.43637,3.1789,0,0,0,0,1
Efficient and Stable Low Iridium Loaded Anodes for PEM Water Electrolysis Made Possible by Nanofiber Interlayers,80,1,40,5,85.52915767,0,14.47084233,0,0,0.67,40,0.67,0.2,0.5,0,125,1100,0.1428,0.51223,0.91558,1.36934,1.80294,2.32179,0,0,0,0,1
Efficient and Stable Low Iridium Loaded Anodes for PEM Water Electrolysis Made Possible by Nanofiber Interlayers,80,1,40,5,85.52915767,0,14.47084233,0,0,0.67,40,0.67,0.2,0.5,0,125,1100,0.07341,0.29397,0.56111,0.88624,1.20698,1.6033,2,2,0,150,0
An analysis of degradation phenomena in polymer electrolyte membrane water electrolysis,80,1,25,17.64,85.52915767,0,14.47084233,0,0,0.336689866,57.25484701,0.230980813,2.25,0.8,0,175,1100,0.25123,0.79227,1.35213,1.99179,2.63079,3.23087,0,0,0,0,1
An analysis of degradation phenomena in polymer electrolyte membrane water electrolysis,80,1,25,17.64,85.52915767,0,14.47084233,0,0,0.286056419,57.86464151,0.231387366,2.25,0.8,0,175,1100,0.25123,0.79227,1.35213,1.99179,2.63079,3.23087,2,2,0,168,1
An analysis of degradation phenomena in polymer electrolyte membrane water electrolysis,80,1,25,17.64,85.52915767,0,14.47084233,0,0,0.293560947,59.00710904,0.236309593,2.25,0.8,0,175,1100,0.17273,0.6262,1.10756,1.69207,2.27593,2.79298,2,2,0,336,1
An analysis of degradation phenomena in polymer electrolyte membrane water electrolysis,80,1,25,17.64,85.52915767,0,14.47084233,0,0,0.348193311,60.56907602,0.26292885,2.25,0.8,0,175,1100,0.16819,0.58273,1.02906,1.57724,2.09818,2.51661,2,2,0,504,1
An analysis of degradation phenomena in polymer electrolyte membrane water electrolysis,80,1,25,17.64,85.52915767,0,14.47084233,0,0,0.392512756,58.91114485,0.280061335,2.25,0.8,0,175,1100,0.15651,0.55938,1.01284,1.55778,2.04693,2.44525,2,2,0,672,1
An analysis of degradation phenomena in polymer electrolyte membrane water electrolysis,80,1,25,17.64,85.52915767,0,14.47084233,0,0,0.275483208,59.29664324,0.250495304,2.25,0.8,0,175,1100,0.14094,0.53537,0.94602,1.44296,1.90486,2.3194,2,2,0,840,1
An analysis of degradation phenomena in polymer electrolyte membrane water electrolysis,80,1,25,17.64,85.52915767,0,14.47084233,0,0,0.203403821,60.94810444,0.153760734,2.25,0.8,0,175,1100,0.12537,0.51202,0.87466,1.36057,1.78225,2.10986,2,2,0,1009,1
Performance of a PEM electrolyzer using RuIrCoOx electrocatalysts for the oxygen evolution electrode,25,1,63,4,50,26.30208333,8.333333333,0,0,0.72519596,10,0.863294513,2.062026291,0.377212257,0,125,1100,0.00126478,0.00758492,0.01859478,0.03144573,0.04419592,0.05694611,0,0,0,0,0
Performance of a PEM electrolyzer using RuIrCoOx electrocatalysts for the oxygen evolution electrode,25,1,63,4,74.37742114,16.76812396,8.854454898,0,0,0.73255738,10,0.8805082,2.319046959,0.352136828,0,125,1100,0.0006694,0.0050019,0.01227464,0.02318375,0.03184875,0.04051375,0,0,0,0,0
Analysis of Inkjet Printed Catalyst Coated Membranes for Polymer Electrolyte Electrolyzers,80,1,9.1,5,85.52915767,0,14.47084233,0,0,0.052631579,46.7,0.428571429,1.000691145,0.1,0,25,1100,0.20876,1.01965,2.04533,3.07101,4.09669,5.12237,0,0,0,0,1
Analysis of Inkjet Printed Catalyst Coated Membranes for Polymer Electrolyte Electrolyzers,80,1,9.1,5,85.52915767,0,14.47084233,0,0,0.052631579,46.7,0.428571429,1.000691145,0.1,0,25,1100,0.20876,1.01965,2.04533,3.07101,4.09669,5.12237,0,0,0,0,1
"Design and Performance Investigation of a Carbon-Free
Pt/Ti Cathode with Low Membrane Degradation Rate for
Proton Exchange Membrane Water Electrolyser",90,1,122.8661049,8,85.52915767,0,14.47084233,0,0,0.052631579,40,16.66666667,1.710583153,0.96,0,125,1100,0.12844,0.46862,0.87297,1.22011,1.5023,1.76903,0,0,0,0,0
"Design and Performance Investigation of a Carbon-Free
Pt/Ti Cathode with Low Membrane Degradation Rate for
Proton Exchange Membrane Water Electrolyser",90,1,61.73199448,8,85.52915767,0,14.47084233,0,0,0.052631579,40,3.125,1.710583153,0.96,0,125,1100,0.10974,0.43263,0.76272,1.13228,1.4505,1.74156,0,0,0,0,0
"Design and Performance Investigation of a Carbon-Free
Pt/Ti Cathode with Low Membrane Degradation Rate for
Proton Exchange Membrane Water Electrolyser",90,1,126.4379627,8,85.52915767,0,14.47084233,0,0,0.052631579,40,9.375,1.710583153,0.96,0,125,1100,0.11121,0.47208,0.83231,1.25235,1.55233,1.88667,0,0,0,0,0
"Design and Performance Investigation of a Carbon-Free
Pt/Ti Cathode with Low Membrane Degradation Rate for
Proton Exchange Membrane Water Electrolyser",90,1,126.352113,8,85.52915767,0,14.47084233,0,0,0.052631579,40,21.875,1.710583153,0.96,0,125,1100,0.10283,0.45129,0.83655,1.2269,1.49462,1.74835,0,0,0,0,0
"Design and Performance Investigation of a Carbon-Free
Pt/Ti Cathode with Low Membrane Degradation Rate for
Proton Exchange Membrane Water Electrolyser",90,1,130.8010375,8,85.52915767,0,14.47084233,0,0,0.052631579,40,26.04166667,1.710583153,0.96,0,125,1100,0.09239,0.40038,0.68423,0.95196,1.17386,1.40892,0,0,0,0,0
"Design and Performance Investigation of a Carbon-Free
Pt/Ti Cathode with Low Membrane Degradation Rate for
Proton Exchange Membrane Water Electrolyser",90,1,19.6163843,8,85.52915767,0,14.47084233,0,0,0.052631579,20,0.25,1.710583153,0.4,0,125,1100,0.17946,0.54632,0.99087,1.31559,1.63567,1.95575,0,0,0,0,0
Durable Membrane Electrode Assemblies for Proton Exchange Membrane Electrolyzer Systems Operating at High Current Densities,55,1,172.8442295,120,100,0,0,0,0,0.635637283,100,4.227462648,1,0.9,0,125,1100,0.12,0.14977,0.64728,1.13836,1.63551,2.13266,0,0,0,0,1
Durable Membrane Electrode Assemblies for Proton Exchange Membrane Electrolyzer Systems Operating at High Current Densities,55,1,178.7214194,120,100,0,0,0,0,0.599944605,100,4.727635529,1,0.9,0,125,1100,0.1,0.21584,0.62263,1.06836,1.53051,1.99302,2,2,0,400,0
Durable Membrane Electrode Assemblies for Proton Exchange Membrane Electrolyzer Systems Operating at High Current Densities,55,1,131.8694592,120,100,0,0,0,0,0.492142612,100,3.362664391,1,0.9,0,125,1100,0.11,0.18298,0.61835,1.10729,1.61694,2.12659,4,4,0,250,1
"Electrochemical Impedance Spectroscopy as a
Diagnostic T ool in Polymer Electrolyte
Membrane Electrolysis",80,1,1,5,74.37742114,16.76812396,8.854454898,0,0,0.176470588,40,0.388888889,0.4,0.1,0,90,980,0.20937,0.82555,1.61231,2.5456,3.47889,4.41218,0,0,0,0,1
"Electrochemical Impedance Spectroscopy as a
Diagnostic T ool in Polymer Electrolyte
Membrane Electrolysis",80,1,1,5,74.37742114,16.76812396,8.854454898,0,0,0.176470588,40,0.388888889,0.4,0.1,0,90,980,0.13611,0.67246,1.4811,2.37721,3.27332,4.16943,3,3,0,1000,1
"Electrochemical Impedance Spectroscopy as a
Diagnostic T ool in Polymer Electrolyte
Membrane Electrolysis",80,1,1,5,74.37742114,16.76812396,8.854454898,0,0,0.176470588,40,0.388888889,1.5,0.5,0,90,980,0.40803,1.03156,1.8555,2.85,3.8445,4.839,0,0,0,0,1
"Electrochemical Impedance Spectroscopy as a
Diagnostic T ool in Polymer Electrolyte
Membrane Electrolysis",80,1,1,5,74.37742114,16.76812396,8.854454898,0,0,0.176470588,40,0.388888889,1.5,0.1,0,90,980,0.40803,1.06993,1.92799,2.9116,3.89521,4.87882,0,0,0,0,1
"Electrochemical Impedance Spectroscopy as a
Diagnostic T ool in Polymer Electrolyte
Membrane Electrolysis",30,1,1,5,74.37742114,16.76812396,8.854454898,0,0,0.176470588,40,0.388888889,1.5,0.1,0,90,980,0.03401,0.31789,0.80371,1.35982,1.93587,2.51192,0,0,0,0,1
"Electrochemical Impedance Spectroscopy as a
Diagnostic T ool in Polymer Electrolyte
Membrane Electrolysis",40,1,1,5,74.37742114,16.76812396,8.854454898,0,0,0.176470588,40,0.388888889,1.5,0.1,0,90,980,0.07268,0.44648,0.99737,1.60012,2.20287,2.80562,0,0,0,0,1
"Electrochemical Impedance Spectroscopy as a
Diagnostic T ool in Polymer Electrolyte
Membrane Electrolysis",60,1,1,5,74.37742114,16.76812396,8.854454898,0,0,0.176470588,40,0.388888889,1.5,0.1,0,90,980,0.1893,0.71042,1.41475,2.12431,2.83387,3.54343,0,0,0,0,1
"Electrochemical Impedance Spectroscopy as a
Diagnostic T ool in Polymer Electrolyte
Membrane Electrolysis",90,1,1,5,74.37742114,16.76812396,8.854454898,0,0,0.176470588,40,0.388888889,1.5,0.1,0,90,980,0.57845,1.29782,2.16789,3.03796,3.90803,4.7781,0,0,0,0,1
"Enhancement of current density using effective membranes electrode
assemblies for water electrolyser system",60,1,37.49612841,5,85.52915767,0,14.47084233,0,0,0.725839461,100,0.586807681,1.710583153,2,1,175,1100,0.5041,0.68032,0.82167,0.97519,1.12731,1.3831,0,0,0,0,0
"Membrane electrode assemblies with low noble
metal loadings for hydrogen production from solid
polymer electrolyte water electrolysis",80,1,50,4,85.52915767,0,14.47084233,0,0,0,20,0.428571429,0.38,0.2,0,50,1100,0.5243,1.50488,2.48546,3.46604,4.44662,5.4272,0,0,0,0,1
"Membrane electrode assemblies with low noble
metal loadings for hydrogen production from solid
polymer electrolyte water electrolysis",80,1,50,4,85.52915767,0,14.47084233,0,0,0.052631579,20,0.428571429,0.38,0.2,0,50,1100,0.53629,1.65721,2.77813,3.89905,5.01997,6.14089,0,0,0,0,1
"Membrane electrode assemblies with low noble
metal loadings for hydrogen production from solid
polymer electrolyte water electrolysis",80,1,50,4,85.52915767,0,14.47084233,0,0,0.111111111,20,0.428571429,0.38,0.2,0,50,1100,0.42527,1.42539,2.42551,3.42563,4.42575,5.42587,0,0,0,0,1
"Membrane electrode assemblies with low noble
metal loadings for hydrogen production from solid
polymer electrolyte water electrolysis",80,1,50,4,85.52915767,0,14.47084233,0,0,0.25,20,0.428571429,0.38,0.2,0,50,1100,0.36487,1.30193,2.23899,3.17605,4.11311,5.05017,0,0,0,0,1
"Membrane electrode assemblies with low noble
metal loadings for hydrogen production from solid
polymer electrolyte water electrolysis",80,1,50,4,85.52915767,0,14.47084233,0,0,0.428571429,20,0.428571429,0.38,0.2,0,50,1100,0.26317,1.00482,1.74647,2.48812,3.22977,3.97142,0,0,0,0,1
"Membrane electrode assemblies with low noble
metal loadings for hydrogen production from solid
polymer electrolyte water electrolysis",25,1,50,4,85.52915767,0,14.47084233,0,0,0.052631579,20,0.428571429,0.38,0.2,0,50,1100,0.11249,0.30416,0.86245,1.40264,1.66532,1.8774,0,0,0,0,0
"Membrane electrode assemblies with low noble
metal loadings for hydrogen production from solid
polymer electrolyte water electrolysis",40,1,50,4,85.52915767,0,14.47084233,0,0,0.052631579,20,0.428571429,0.38,0.2,0,50,1100,0.19835,0.80444,1.50892,1.94562,2.38232,2.81902,0,0,0,0,1
"Membrane electrode assemblies with low noble
metal loadings for hydrogen production from solid
polymer electrolyte water electrolysis",60,1,50,4,85.52915767,0,14.47084233,0,0,0.052631579,20,0.428571429,0.38,0.2,0,50,1100,0.40765,1.29173,2.11501,2.93829,3.76157,4.58485,0,0,0,0,1
"Membrane electrode assemblies with low noble
metal loadings for hydrogen production from solid
polymer electrolyte water electrolysis",90,1,50,4,85.52915767,0,14.47084233,0,0,0.052631579,20,0.428571429,0.38,0.2,0,50,1100,0.67542,1.8296,2.98378,4.13796,5.29214,6.44632,0,0,0,0,1
"Synchrotron Radiography for a Proton
Exchange Membrane (PEM) Electrolyzer",25,1,1,15.84755052,100,0,0,0,0,0.455737797,100,0.409580409,2.2,0.8,0,175,1100,0.05085,0.07386,0.11001,0.14617,0.18533,0.22422,0,0,0,0,0
"Synchrotron Radiography for a Proton
Exchange Membrane (PEM) Electrolyzer",25,1,3,16.39935154,100,0,0,0,0,0.474476317,100,0.408802739,2.2,0.8,0,175,1100,0.05085,0.08975,0.14041,0.2056,0.26037,0.30803,0,0,0,0,0
"Synchrotron Radiography for a Proton
Exchange Membrane (PEM) Electrolyzer",25,1,5,19.52906292,100,0,0,0,0,0.462567083,100,0.360291006,2.2,0.8,0,175,1100,0.05496,0.09988,0.14753,0.21409,0.27489,0.32392,0,0,0,0,0
"The stability challenge on the pathway to high-current-density
polymer electrolyte membrane water electrolyzers",80,1,25,17.64,85.52915767,0,14.47084233,0,0,0.176470588,60,0.176470588,1.881641469,0.8,0,175,1100,0.17649,0.55015,1.03783,1.58926,2.15062,2.7459,2,2,0,74,1
"The stability challenge on the pathway to high-current-density
polymer electrolyte membrane water electrolyzers",80,1,25,17.64,85.52915767,0,14.47084233,0,0,0.176470588,60,0.176470588,1.881641469,0.8,0,175,1100,0.20339,0.6209,1.15888,1.69685,2.32546,2.91431,2.5,2.5,0,1026,1
"The stability challenge on the pathway to high-current-density
polymer electrolyte membrane water electrolyzers",80,1,25,17.64,85.52915767,0,14.47084233,0,0,0.176470588,60,0.176470588,1.881641469,0.8,0,175,1100,0.16304,0.57354,0.98403,1.45769,1.94888,2.47692,3,3,0,1936,1
"A novel catalyst coated membrane embedded with
Cs-substituted phosphotungstates for proton
exchange membrane water electrolysis",80,1,3,1,38.48805,0,17.7521,0,1,0.142857143,40,0.333,0.288660375,0.2,0,50,1100,0.09994529,0.9168177,2.00286254,3.08890738,4.17495222,5.26099706,0,0,0,0,1
"A novel catalyst coated membrane embedded with
Cs-substituted phosphotungstates for proton
exchange membrane water electrolysis",80,1,3,1,38.48805,0,17.7521,0,1,0.142857143,40,0.333,0.288660375,0.2,0,50,1099.171835,0.1879685,2.0100915,3.8322145,5.6543375,7.4764605,9.2985835,0,0,0,0,1
"A novel catalyst coated membrane embedded with
Cs-substituted phosphotungstates for proton
exchange membrane water electrolysis",80,1,3,1,38.48805,0,17.7521,0,1,0.142857143,40,0.333,0.288660375,0.2,0,50,1099.293143,0.15607603,1.56019509,2.96431415,4.36843321,5.77255227,7.17667133,0,0,0,0,1
"A novel catalyst coated membrane embedded with
Cs-substituted phosphotungstates for proton
exchange membrane water electrolysis",80,1,3,1,38.48805,0,17.7521,0,1,0.142857143,40,0.333,0.288660375,0.2,0,50,1100,0.05104351,0.67230878,1.72135836,2.77040794,3.81945752,4.8685071,0,0,0,0,1
"A novel catalyst coated membrane embedded with
Cs-substituted phosphotungstates for proton
exchange membrane water electrolysis",80,1,3,1,38.48805,0,17.7521,0,1,0.111111111,40,0.333,0.288660375,0.2,0,50,1100.780395,0.21475817,2.01987186,3.82498555,5.63009924,7.43521293,9.24032662,0,0,0,0,1
"A novel catalyst coated membrane embedded with
Cs-substituted phosphotungstates for proton
exchange membrane water electrolysis",80,1,3,1,38.48805,0,17.7521,0,1,0.083333333,40,0.333,0.288660375,0.2,0,50,1100.320347,0.17308535,1.6456669,3.11824845,4.59083,6.06341155,7.5359931,0,0,0,0,1
Cell failure mechanisms in PEM water electrolyzers,80,1,200.8792996,75,100,0,0,0,0,0.822986315,100,2.359664076,0.2,0.4,0,175,1100,0.01453,0.11905,0.23942,0.49529,0.75116,1.00703,0,0,0,0,0
"Characterisation tools development for PEM
electrolysers",70,1,33.9902841,25,85.52915767,0,14.47084233,0,0,0.302222534,100,0.284803411,0.855291577,0.3,0,125,1100,0.30715228,0.69000915,1.05550648,1.42100381,1.78650114,2.15199847,0,0,0,0,1
"Characterisation tools development for PEM
electrolysers",70,1,73.67296446,25,85.52915767,0,14.47084233,0,0,0.326579634,100,0.303370427,0.855291577,0.3,0,175,1100,0.11398,0.4421,0.83648,1.22889,1.6213,2.01371,0,0,0,0,1
"Characterisation tools development for PEM
electrolysers",70,1,149.5460768,25,85.52915767,0,14.47084233,0,0,1.639597676,100,2.206784502,0.855291577,0.3,0,254,1100,0.08834,0.33601,0.62864,0.92443,1.22455,1.52467,0,0,0,0,0
"Characterisation tools development for PEM
electrolysers",60,1,33.90006521,25,85.52915767,0,14.47084233,0,0,0.283335103,100,0.431226105,0.855291577,0.3,0,125,1100,0.10087,0.44132,0.83257,1.22141,1.61025,1.99909,0,0,0,0,0
"Characterisation tools development for PEM
electrolysers",80,1,37.15180574,25,85.52915767,0,14.47084233,0,0,0.245108279,100,0.304832613,0.855291577,0.3,0,125,1100,0.26339,0.67559,1.12197,1.56835,2.01473,2.46111,0,0,0,0,1
"Investigation of supported IrO2 as electrocatalyst
for the oxygen evolution reaction in proton
exchange membrane water electrolyser",25,1,29.54840386,1,85.73,0,14.27,0,0,0.176470588,20,0.176470588,1.7146,0.5,0,125,1100,0.0101,0.07305,0.26717,0.49379,0.75289,0.99128,0,0,0,0,0
"Investigation of supported IrO2 as electrocatalyst
for the oxygen evolution reaction in proton
exchange membrane water electrolyser",50,1,32.8446522,1,85.73,0,14.27,0,0,0.176470588,20,0.176470588,1.7146,0.5,0,125,1100,0.017,0.17133,0.5149,0.89341,1.23902,1.61305,0,0,0,0,0
"Investigation of supported IrO2 as electrocatalyst
for the oxygen evolution reaction in proton
exchange membrane water electrolyser",80,1,14.93631308,1,85.73,0,14.27,0,0,0.176470588,20,0.176470588,1.7146,0.5,0,125,1100,0.10594,0.45845,0.87473,1.36045,1.76007,2.21574,0,0,0,0,1
"Investigation of supported IrO2 as electrocatalyst
for the oxygen evolution reaction in proton
exchange membrane water electrolyser",80,1,9.267659843,1,51.317496,0,24.702,0,1,0.176470588,20,0.176470588,1.02634992,0.5,0,125,1100,0.06898,0.28664,0.67375,1.09605,1.54832,1.93065,0,0,0,0,0
"Investigation of supported IrO2 as electrocatalyst
for the oxygen evolution reaction in proton
exchange membrane water electrolyser",80,1,13.93423115,1,51.4286,0,17.0646,0,1,0.176470588,20,0.176470588,1.028572,0.5,0,125,1100,0.01423,0.08896,0.23668,0.52647,0.89142,1.22856,0,0,0,0,0
"Investigation of supported IrO2 as electrocatalyst
for the oxygen evolution reaction in proton
exchange membrane water electrolyser",80,1,10.43487187,1,77.1429,0,14.9804,0,1,0.176470588,20,0.176470588,1.542858,0.5,0,125,1100,0.10895,0.43393,0.84884,1.27592,1.67823,2.03319,0,0,0,0,1
"Iridium-Based Nanowires as Highly Active, Oxygen Evolution
Reaction Electrocatalysts",80,1,164.0100052,63.49363399,90.5,0,0,0,0,1.262861313,100,3.166666667,0.1,0.64527732,0,118.983882,1100,0.25419,0.95209,1.66209,2.29952,2.99742,3.69532,0,0,0,0,1
"Iridium-Based Nanowires as Highly Active, Oxygen Evolution
Reaction Electrocatalysts",80,1,222.2528809,82.85003303,98.3,0,0,0,0,1.359309054,100,3.166666667,0.1,0.704505202,0,153.2730029,1100,0.08969,0.43199,0.93153,1.37301,1.83989,2.26081,0,0,0,0,1
"Iridium-Based Nanowires as Highly Active, Oxygen Evolution
Reaction Electrocatalysts",80,1,179.253238,67.42374679,93.6,0,0,0,0,1.335046695,100,3.166666667,0.1,0.680885379,0,131.7718913,1100,0.16226,0.80695,1.38632,2.031,2.65512,3.27924,0,0,0,0,1
"Iridium-Based Nanowires as Highly Active, Oxygen Evolution
Reaction Electrocatalysts",80,1,219.4653072,82.68568154,94.5,0,0,0,0,1.298759141,100,3.166666667,0.1,0.703173093,0,158.3697046,1100,0.08364,0.46465,0.9908,1.43228,1.91247,2.35274,0,0,0,0,1
"Iridium-Based Nanowires as Highly Active, Oxygen Evolution
Reaction Electrocatalysts",80,1,216.0759697,84.77637295,100,0,0,0,0,1.052094626,100,3.166666667,0.1,0.796856937,0,160.7500869,1100,0.03042,0.37272,0.78034,1.20126,1.60887,1.99713,0,0,0,0,0
"Iridium-Based Nanowires as Highly Active, Oxygen Evolution
Reaction Electrocatalysts",80,1,233.5519686,55.55647342,85.52915767,0,14.47084233,0,0,1.128877212,100,3.166666667,0.1,0.737582154,0,194.3525803,1100,0.03768,0.38603,0.76703,1.16255,1.53025,1.81328,0,0,0,0,0
"Nanosphere-structured composites consisting of
Cs-substituted phosphotungstates and antimony
doped tin oxides as catalyst supports for proton
exchange membrane liquid water electrolysis",80,1,3,1,85.52915767,0,14.47084233,0,0,0.33,40,0.33,0.641468683,0.2,0,50,1100,0.07734,0.78899,1.85539,2.92179,3.98819,5.05459,0,0,0,0,1
"Nanosphere-structured composites consisting of
Cs-substituted phosphotungstates and antimony
